Repository: AzizGordonEchem/2024-06-Xover-Fade

# Introduction
This GitHub repository contains all the data and source code required to replicate the analysis and figures in our publication *Influence of Crossover on Capacity Fade of Symmetric Redox Flow Cells*.
These are the steps to replicate the calculations on your own computer.

### Clone the Repository from GitHub
    git clone https://github.com/AzizGordonEchem/2024-06-Xover-Fade.git

### Explanation of data organization
The top level directory /data includes the results of crossover experiments in Excel files (.xls).
The two CSV files capacity.csv and concentration.csv are processed data from cell cycling experiments done with UV-Vis spectrophotometry.
capacity.csv counts the charge moved in coulombs during 8 half cycles of charge / discharge.
concentration.csv has a calculation of the dimer concentration from the absorbance data.

The top level directory jupyter includes a Jupyter notebook that anlyzed the cell data.
It also includes two python scripts that can be run to obtain the cell cycle poitns and plot the data.
The subdirectory raw_data contains the raw cell cycling data and UV viz data as obtained directly from the scientific instruments.

The top level directory src contains Python programs that can be run from the command line to repeat the dimer rate constant calculation.

### Create an Anaconda environment with the necessary packages
Install Anaconda if it is not already on your system. 
See https://conda.io/projects/conda/en/latest/user-guide/install/index.html

Then run these commands in a terminal if you are on a Windows platform:
    > cd \your\path\to\xover-fade
    > conda env create -f src/environment_windows.yml
    > conda activate xofade

This will create a new conda environment on your system named qefsm that includes all the packages required to run the Python programs.
It has not been tested on a Linux or Mac platform. However, in principle it should be easy to adapt to these platforms if required.

### Replicate the Dimer Rate Constant Calculation
To replicate the calculation of the dimer rate constant on your computer, run these steps in order:
    (xofade) python src/dimer_rate.py
    (xofade) python src/rfb_sim.py

File: jupyter/raw_data/2023-03-02_EMF_symcell_01M_AQDS_1MH2SO4_5mL10mL-01_out.csv
Time (h),Discharge (Ah),Charge (Ah)
0.233989,0.0000000000,0.0102791753
0.653461,0.0200841495,0.0000000000
1.074986,0.0000000000,0.0200974898
1.494747,0.0200878173,0.0000000000
1.916672,0.0000000000,0.0200957069
2.336253,0.0200817222,0.0000000000
2.757742,0.0000000000,0.0200911230
3.176631,0.0200809449,0.0000000000
3.598194,0.0000000000,0.0200900732
4.017156,0.0200826806,0.0000000000
4.438464,0.0000000000,0.0200860595
4.857244,0.0200750330,0.0000000000
5.278483,0.0000000000,0.0200822934
5.696903,0.0200648444,0.0000000000
6.117922,0.0000000000,0.0200692108
6.536814,0.0200687439,0.0000000000
6.958125,0.0000000000,0.0200786448
7.376725,0.0200717948,0.0000000000
7.797747,0.0000000000,0.0200779344
8.216094,0.0200673006,0.0000000000
8.637114,0.0000000000,0.0200712532
9.055536,0.0200642776,0.0000000000
9.476664,0.0000000000,0.0200717374
9.894831,0.0200644208,0.0000000000
10.315417,0.0000000000,0.0200648395
10.733692,0.0200592193,0.0000000000
11.154422,0.0000000000,0.0200634495
11.572878,0.0200585428,0.0000000000
11.994044,0.0000000000,0.0200686203
12.412503,0.0200626587,0.0000000000
12.833703,0.0000000000,0.0200647625
13.251872,0.0200591098,0.0000000000
13.672928,0.0000000000,0.0200646757
14.091061,0.0200586577,0.0000000000
14.512081,0.0000000000,0.0200643538
14.930256,0.0200577330,0.0000000000
15.351383,0.0000000000,0.0200637143
15.769369,0.0200577833,0.0000000000
16.190208,0.0000000000,0.0200640065
16.608458,0.0200590223,0.0000000000
17.029406,0.0000000000,0.0200627566
17.447661,0.0200556939,0.0000000000
17.868972,0.0000000000,0.0200631936
18.287033,0.0200567201,0.0000000000
18.708131,0.0000000000,0.0200608631
19.126233,0.0200563337,0.0000000000
19.547036,0.0000000000,0.0200625852
19.965133,0.0200579429,0.0000000000
20.386092,0.0000000000,0.0200616705
20.804089,0.0200553843,0.0000000000
21.224822,0.0000000000,0.0200591287
21.642631,0.0200557979,0.0000000000
22.063469,0.0000000000,0.0200600010
22.481275,0.0200523685,0.0000000000
22.902117,0.0000000000,0.0200579488
23.319958,0.0200573663,0.0000000000
23.740797,0.0000000000,0.0200612519
24.159222,0.0200529771,0.0000000000
24.580678,0.0000000000,0.0200528410
24.998956,0.0200497838,0.0000000000
25.420517,0.0000000000,0.0200553255
25.838864,0.0200497697,0.0000000000
26.260317,0.0000000000,0.0200555862
26.678486,0.0200522953,0.0000000000
27.099761,0.0000000000,0.0200537091
27.517856,0.0200489784,0.0000000000
27.939164,0.0000000000,0.0200534915
28.357153,0.0200489917,0.0000000000
28.778356,0.0000000000,0.0200525816
29.196456,0.0200474527,0.0000000000
29.617367,0.0000000000,0.0200444699
30.035100,0.0200390473,0.0000000000
30.455947,0.0000000000,0.0200443914
30.873644,0.0200398890,0.0000000000
31.294483,0.0000000000,0.0200486502
31.713017,0.0200434410,0.0000000000
32.134469,0.0000000000,0.0200470334
32.552933,0.0200422928,0.0000000000
32.974386,0.0000000000,0.0200459121
33.392914,0.0200411549,0.0000000000
33.814475,0.0000000000,0.0200467102
34.232911,0.0200422439,0.0000000000
34.654728,0.0000000000,0.0200446967
35.073183,0.0200338258,0.0000000000
35.494889,0.0000000000,0.0200355260
35.913783,0.0200310499,0.0000000000
36.336175,0.0000000000,0.0200359527
36.755211,0.0200323651,0.0000000000
37.177569,0.0000000000,0.0200369908
37.596567,0.0200339234,0.0000000000
38.018633,0.0000000000,0.0200379403
38.437525,0.0200349434,0.0000000000
38.859519,0.0000000000,0.0200380943
39.278303,0.0200335887,0.0000000000
39.700478,0.0000000000,0.0200369242
40.119294,0.0200335130,0.0000000000
40.541292,0.0000000000,0.0200321600
40.960256,0.0200279825,0.0000000000
41.382719,0.0000000000,0.0200339103
41.801608,0.0200306579,0.0000000000
42.223783,0.0000000000,0.0200340440
42.642492,0.0200295748,0.0000000000
43.064672,0.0000000000,0.0200339993
43.483092,0.0200311786,0.0000000000
43.904836,0.0000000000,0.0200337980
44.323294,0.0200307067,0.0000000000
44.745469,0.0000000000,0.0200358421
45.164072,0.0200304816,0.0000000000
45.586142,0.0000000000,0.0200343699
46.004597,0.0200311851,0.0000000000
46.426522,0.0000000000,0.0200355140
46.845056,0.0200308667,0.0000000000
47.266436,0.0000000000,0.0200272883
47.684856,0.0200242205,0.0000000000
48.106311,0.0000000000,0.0200337263
48.524592,0.0200306609,0.0000000000
48.946047,0.0000000000,0.0200374687
49.364831,0.0200315626,0.0000000000
49.787192,0.0000000000,0.0200330544
50.205975,0.0200265291,0.0000000000
50.628081,0.0000000000,0.0200266163
51.046789,0.0200234164,0.0000000000
51.468892,0.0000000000,0.0200258624
51.887494,0.0200240996,0.0000000000
52.309311,0.0000000000,0.0200252716
52.727697,0.0200210785,0.0000000000
53.149583,0.0000000000,0.0200252859
53.567861,0.0200236731,0.0000000000
53.989494,0.0000000000,0.0200293144
54.407661,0.0200252846,0.0000000000
54.829336,0.0000000000,0.0200324857
55.247575,0.0200286873,0.0000000000
55.669211,0.0000000000,0.0200310391
56.087558,0.0200263378,0.0000000000
56.509119,0.0000000000,0.0200279552
56.927400,0.0200248002,0.0000000000
57.348925,0.0000000000,0.0200295587
57.767711,0.0200225557,0.0000000000
58.190283,0.0000000000,0.0200208203
58.608811,0.0200181076,0.0000000000
59.031072,0.0000000000,0.0200194078
59.449603,0.0200168969,0.0000000000
59.871889,0.0000000000,0.0200229094
60.290383,0.0200181376,0.0000000000
60.712383,0.0000000000,0.0200233989
61.130839,0.0200210962,0.0000000000
61.553197,0.0000000000,0.0200205470
61.971436,0.0200130907,0.0000000000
62.393719,0.0000000000,0.0200197404
62.811889,0.0200102730,0.0000000000
63.233456,0.0000000000,0.0200138970
63.651697,0.0200126518,0.0000000000
64.073447,0.0000000000,0.0200173727
64.491544,0.0200098428,0.0000000000
64.913256,0.0000000000,0.0200143190
65.331789,0.0200182662,0.0000000000
65.753789,0.0000000000,0.0200173721
66.171889,0.0200115148,0.0000000000
66.593522,0.0000000000,0.0200141728
67.011508,0.0200125995,0.0000000000
67.432817,0.0000000000,0.0200197410
67.851064,0.0200213983,0.0000000000
68.272806,0.0000000000,0.0200245473
68.690864,0.0200217366,0.0000000000
69.112425,0.0000000000,0.0200242291
69.530233,0.0200205732,0.0000000000
69.951614,0.0000000000,0.0200230940
70.369419,0.0200213005,0.0000000000
70.790875,0.0000000000,0.0200249339
71.208864,0.0200187456,0.0000000000
71.630536,0.0000000000,0.0200211498
72.048525,0.0200157502,0.0000000000
72.470161,0.0000000000,0.0200187290
72.888331,0.0200159940,0.0000000000
73.310150,0.0000000000,0.0200201324
73.728139,0.0200150299,0.0000000000
74.149592,0.0000000000,0.0200183017
74.567578,0.0200183897,0.0000000000
74.988958,0.0000000000,0.0200184060
75.406767,0.0200158653,0.0000000000
75.828258,0.0000000000,0.0200194497
76.246214,0.0200161470,0.0000000000
76.667778,0.0000000000,0.0200212971
77.086381,0.0200139503,0.0000000000
77.508742,0.0000000000,0.0200146482
77.927197,0.0200118802,0.0000000000
78.349556,0.0000000000,0.0200106212
78.768089,0.0200079629,0.0000000000
79.190517,0.0000000000,0.0200131131
79.608939,0.0200080864,0.0000000000
80.031406,0.0000000000,0.0200123959
80.449861,0.0200068994,0.0000000000
80.872039,0.0000000000,0.0200101726
81.290572,0.0200094378,0.0000000000
81.712819,0.0000000000,0.0200124534
82.130986,0.0200101455,0.0000000000
82.553525,0.0000000000,0.0200112513
82.971944,0.0200045421,0.0000000000
83.394053,0.0000000000,0.0200035947
83.812400,0.0200035206,0.0000000000
84.234394,0.0000000000,0.0200030103
84.652308,0.0200002563,0.0000000000
85.074303,0.0000000000,0.0200060535
85.492289,0.0200036899,0.0000000000
85.914106,0.0000000000,0.0200076583
86.332092,0.0200045753,0.0000000000
86.754097,0.0000000000,0.0200071619
87.171983,0.0200013905,0.0000000000
87.594014,0.0000000000,0.0200043469
88.012108,0.0200020164,0.0000000000
88.433997,0.0000000000,0.0200018372
88.851983,0.0199984481,0.0000000000
89.273800,0.0000000000,0.0200037129
89.691786,0.0200025161,0.0000000000
90.113456,0.0000000000,0.0200070003
90.531411,0.0200029602,0.0000000000
90.953261,0.0000000000,0.0200087401
91.371031,0.0200064974,0.0000000000
91.792592,0.0000000000,0.0200122219
92.210506,0.0200090243,0.0000000000
92.631994,0.0000000000,0.0200110111
93.049872,0.0200066041,0.0000000000
93.471436,0.0000000000,0.0200080934
93.889208,0.0200014092,0.0000000000
94.310769,0.0000000000,0.0200021264
94.728433,0.0200041552,0.0000000000
95.150214,0.0000000000,0.0200095575
95.567839,0.0200029113,0.0000000000
95.989258,0.0000000000,0.0200026104
96.406847,0.0200043970,0.0000000000
96.828378,0.0000000000,0.0200110534
97.246219,0.0200072141,0.0000000000
97.667892,0.0000000000,0.0200095749
98.086203,0.0200048980,0.0000000000
98.508561,0.0000000000,0.0200056874
98.926878,0.0200035340,0.0000000000
99.349017,0.0000000000,0.0200005638
99.767153,0.0199995559,0.0000000000
100.189369,0.0000000000,0.0200051187
100.607392,0.0199972416,0.0000000000
101.029603,0.0000000000,0.0200019610
101.447878,0.0199999712,0.0000000000
101.870019,0.0000000000,0.0200014896
102.288294,0.0200008986,0.0000000000
102.710506,0.0000000000,0.0200041866
103.128639,0.0199992182,0.0000000000
103.550742,0.0000000000,0.0200000921
103.968658,0.0199978650,0.0000000000
104.390689,0.0000000000,0.0199960452
104.808750,0.0199949563,0.0000000000
105.230931,0.0000000000,0.0199983936
105.648844,0.0199937756,0.0000000000
106.070667,0.0000000000,0.0199910274
106.488400,0.0199876505,0.0000000000
106.910250,0.0000000000,0.0199922274
107.328167,0.0199901817,0.0000000000
107.750017,0.0000000000,0.0199934048
108.167967,0.0199897486,0.0000000000
108.589997,0.0000000000,0.0199947085
109.008019,0.0199925613,0.0000000000
109.430236,0.0000000000,0.0199966586
109.848158,0.0199931527,0.0000000000
110.270011,0.0000000000,0.0199896171
110.688214,0.0199856721,0.0000000000
111.110789,0.0000000000,0.0199905181
111.528817,0.0199882951,0.0000000000
111.951397,0.0000000000,0.0199930664
112.369422,0.0199900125,0.0000000000
112.791886,0.0000000000,0.0199934640
113.209914,0.0199905557,0.0000000000
113.632197,0.0000000000,0.0199948423
114.050406,0.0199907199,0.0000000000
114.472872,0.0000000000,0.0199853910
114.890536,0.0199773797,0.0000000000
115.312858,0.0000000000,0.0199886347
115.731031,0.0199879143,0.0000000000
116.153100,0.0000000000,0.0199898302
116.571194,0.0199878131,0.0000000000
116.993333,0.0000000000,0.0199926806
117.411147,0.0199906937,0.0000000000
117.833214,0.0000000000,0.0199937426
118.250878,0.0199891578,0.0000000000
118.672731,0.0000000000,0.0199918354
119.090467,0.0199910787,0.0000000000
119.512175,0.0000000000,0.0199935825
119.930019,0.0199953285,0.0000000000
120.351583,0.0000000000,0.0199987118
120.769064,0.0199971121,0.0000000000
121.190917,0.0000000000,0.0199973147
121.608667,0.0199931794,0.0000000000
122.030611,0.0000000000,0.0199956470
122.448175,0.0199833896,0.0000000000
122.869772,0.0000000000,0.0199862051
123.287325,0.0199889491,0.0000000000
123.709214,0.0000000000,0.0199925736
124.126767,0.0199860653,0.0000000000
124.548583,0.0000000000,0.0199880179
124.966136,0.0199864284,0.0000000000
125.388675,0.0000000000,0.0199868205
125.806661,0.0199841587,0.0000000000
126.229125,0.0000000000,0.0199878831
126.647111,0.0199838635,0.0000000000

File: jupyter/raw_data/2023-03-02_EMF_symcell_01M_AQDS_1MH2SO4_5mL10mL-02_out.csv
Time (h),Discharge (Ah),Charge (Ah)
0.232133,0.0000000000,0.0103537587
0.651061,0.0201749561,0.0000000000
1.071506,0.0000000000,0.0201877861
1.490286,0.0201703682,0.0000000000
1.910514,0.0000000000,0.0201801888
2.329114,0.0201646570,0.0000000000
2.749269,0.0000000000,0.0201743629
3.167692,0.0201597342,0.0000000000
3.587739,0.0000000000,0.0201679556
4.006089,0.0201575972,0.0000000000
4.426067,0.0000000000,0.0201658899
4.844308,0.0201532236,0.0000000000
5.264172,0.0000000000,0.0201609260
5.682378,0.0201501710,0.0000000000
6.102208,0.0000000000,0.0201582128
6.520378,0.0201471345,0.0000000000
6.940169,0.0000000000,0.0201533146
7.358228,0.0201418635,0.0000000000
7.777914,0.0000000000,0.0201488297
8.195975,0.0201395890,0.0000000000
8.615589,0.0000000000,0.0201464188
9.033575,0.0201368541,0.0000000000
9.453261,0.0000000000,0.0201435156
9.871247,0.0201348843,0.0000000000
10.290858,0.0000000000,0.0201411726
10.708775,0.0201302283,0.0000000000
11.128356,0.0000000000,0.0201355778
11.546161,0.0201272405,0.0000000000
11.965744,0.0000000000,0.0201337007
12.383561,0.0201254231,0.0000000000
12.803172,0.0000000000,0.0201310197
13.220911,0.0201232934,0.0000000000
13.640489,0.0000000000,0.0201297028
14.058222,0.0201216295,0.0000000000
14.477694,0.0000000000,0.0201277756
14.895356,0.0201195166,0.0000000000
15.314861,0.0000000000,0.0201245802
15.732486,0.0201168743,0.0000000000
16.152061,0.0000000000,0.0201228912
16.569689,0.0201152267,0.0000000000
16.989231,0.0000000000,0.0201204657
17.406747,0.0201127249,0.0000000000
17.826178,0.0000000000,0.0201178776
18.243806,0.0201109020,0.0000000000
18.663308,0.0000000000,0.0201164575
19.080861,0.0201107107,0.0000000000
19.500219,0.0000000000,0.0201164621
19.917700,0.0201095042,0.0000000000
20.337131,0.0000000000,0.0201139754
20.754578,0.0201066320,0.0000000000
21.173900,0.0000000000,0.0201124551
21.591275,0.0201063261,0.0000000000
22.010606,0.0000000000,0.0201116670
22.427942,0.0201051891,0.0000000000
22.847122,0.0000000000,0.0201101262
23.264386,0.0201047749,0.0000000000
23.683456,0.0000000000,0.0201100254
24.100539,0.0201040340,0.0000000000
24.519575,0.0000000000,0.0201091629
24.936697,0.0201032726,0.0000000000
25.355664,0.0000000000,0.0201080808
25.772861,0.0201021771,0.0000000000
26.192006,0.0000000000,0.0201064655
26.609164,0.0201001441,0.0000000000
27.028125,0.0000000000,0.0201044383
27.445247,0.0200984997,0.0000000000
27.864214,0.0000000000,0.0201029336
28.281297,0.0200962819,0.0000000000
28.700367,0.0000000000,0.0201007835
29.117386,0.0200942477,0.0000000000
29.536456,0.0000000000,0.0200978525
29.953431,0.0200917670,0.0000000000
30.372431,0.0000000000,0.0200956393
30.789339,0.0200894888,0.0000000000
31.208303,0.0000000000,0.0200936982
31.625100,0.0200880335,0.0000000000
32.044172,0.0000000000,0.0200924647
32.461075,0.0200864809,0.0000000000
32.879964,0.0000000000,0.0200896758
33.296794,0.0200842063,0.0000000000
33.715869,0.0000000000,0.0200886725
34.132775,0.0200828387,0.0000000000
34.551736,0.0000000000,0.0200862518
34.968642,0.0200805909,0.0000000000
35.387639,0.0000000000,0.0200846992
35.804433,0.0200790333,0.0000000000
36.223322,0.0000000000,0.0200821446
36.640153,0.0200763228,0.0000000000
37.059042,0.0000000000,0.0200803039
37.475764,0.0200749711,0.0000000000
37.894653,0.0000000000,0.0200783514
38.311375,0.0200726500,0.0000000000
38.730269,0.0000000000,0.0200772288
39.146994,0.0200720773,0.0000000000
39.565781,0.0000000000,0.0200752649
39.982431,0.0200701175,0.0000000000
40.401219,0.0000000000,0.0200741627
40.817767,0.0200693576,0.0000000000
41.236478,0.0000000000,0.0200725621
41.653056,0.0200680247,0.0000000000
42.071664,0.0000000000,0.0200713997
42.488206,0.0200650458,0.0000000000
42.907094,0.0000000000,0.0200679925
43.323744,0.0200632037,0.0000000000
43.742533,0.0000000000,0.0200666153
44.159011,0.0200613797,0.0000000000
44.577719,0.0000000000,0.0200640780
44.994158,0.0200595290,0.0000000000
45.412867,0.0000000000,0.0200638666
45.829239,0.0200589892,0.0000000000
46.247839,0.0000000000,0.0200621508
46.664061,0.0200572158,0.0000000000
47.082589,0.0000000000,0.0200612331
47.498769,0.0200567485,0.0000000000
47.917189,0.0000000000,0.0200601176
48.333406,0.0200560100,0.0000000000
48.751867,0.0000000000,0.0200598098
49.168125,0.0200549943,0.0000000000
49.586544,0.0000000000,0.0200584058
50.002689,0.0200540058,0.0000000000
50.421039,0.0000000000,0.0200578590
50.837119,0.0200533955,0.0000000000
51.255647,0.0000000000,0.0200557232
51.671756,0.0200502028,0.0000000000
52.090111,0.0000000000,0.0200529375
52.506131,0.0200478715,0.0000000000
52.924567,0.0000000000,0.0200510591
53.340678,0.0200472846,0.0000000000
53.759097,0.0000000000,0.0200507989
54.175139,0.0200461590,0.0000000000
54.593558,0.0000000000,0.0200492360
55.009594,0.0200449634,0.0000000000
55.428014,0.0000000000,0.0200480088
55.844133,0.0200437060,0.0000000000
56.262589,0.0000000000,0.0200469390
56.678592,0.0200424395,0.0000000000
57.097014,0.0000000000,0.0200456824
57.512942,0.0200408940,0.0000000000
57.931292,0.0000000000,0.0200434665
58.347150,0.0200391254,0.0000000000
58.765497,0.0000000000,0.0200423710
59.181317,0.0200378708,0.0000000000
59.599775,0.0000000000,0.0200417490
60.015597,0.0200377913,0.0000000000
60.434125,0.0000000000,0.0200395379
60.850161,0.0200345283,0.0000000000
61.268581,0.0000000000,0.0200370437
61.684508,0.0200324431,0.0000000000
62.102967,0.0000000000,0.0200353464
62.518786,0.0200311825,0.0000000000
62.937211,0.0000000000,0.0200344695
63.353069,0.0200307435,0.0000000000
63.771492,0.0000000000,0.0200336475
64.187347,0.0200294680,0.0000000000
64.605803,0.0000000000,0.0200322057
65.021625,0.0200285347,0.0000000000
65.440050,0.0000000000,0.0200314315
65.855839,0.0200272320,0.0000000000
66.274150,0.0000000000,0.0200298587
66.689936,0.0200265791,0.0000000000
67.108175,0.0000000000,0.0200297746
67.523853,0.0200255006,0.0000000000
67.942094,0.0000000000,0.0200284932
68.357842,0.0200244534,0.0000000000
68.776189,0.0000000000,0.0200269658
69.191939,0.0200235566,0.0000000000
69.610286,0.0000000000,0.0200264587
70.025925,0.0200225304,0.0000000000
70.444092,0.0000000000,0.0200252597
70.859839,0.0200224485,0.0000000000
71.278006,0.0000000000,0.0200252855
71.693611,0.0200211145,0.0000000000
72.111675,0.0000000000,0.0200235134
72.527242,0.0200197271,0.0000000000
72.945311,0.0000000000,0.0200226361
73.360878,0.0200188003,0.0000000000
73.778944,0.0000000000,0.0200217160
74.194511,0.0200185437,0.0000000000
74.612497,0.0000000000,0.0200208568
75.027992,0.0200173538,0.0000000000
75.446017,0.0000000000,0.0200203746
75.861583,0.0200172572,0.0000000000
76.279472,0.0000000000,0.0200197093
76.694869,0.0200156568,0.0000000000
77.112822,0.0000000000,0.0200186296
77.528244,0.0200150358,0.0000000000
77.946122,0.0000000000,0.0200174303
78.361617,0.0200130970,0.0000000000
78.779711,0.0000000000,0.0200149292
79.195097,0.0200105085,0.0000000000
79.613158,0.0000000000,0.0200129798
80.028544,0.0200093697,0.0000000000
80.446644,0.0000000000,0.0200115435
80.862108,0.0200077741,0.0000000000
81.280206,0.0000000000,0.0200101665
81.695669,0.0200062952,0.0000000000
82.113731,0.0000000000,0.0200089676
82.529047,0.0200052715,0.0000000000
82.947036,0.0000000000,0.0200078115
83.362422,0.0200044021,0.0000000000
83.780408,0.0000000000,0.0200067636
84.195722,0.0200032190,0.0000000000
84.613600,0.0000000000,0.0200051796
85.028844,0.0200019401,0.0000000000
85.446833,0.0000000000,0.0200049970
85.862042,0.0200004663,0.0000000000
86.280031,0.0000000000,0.0200019050
86.695308,0.0199985720,0.0000000000
87.113297,0.0000000000,0.0200008701
87.528539,0.0199976728,0.0000000000
87.946528,0.0000000000,0.0199995778
88.361733,0.0199959686,0.0000000000
88.779797,0.0000000000,0.0199986167
89.195042,0.0199951288,0.0000000000
89.612919,0.0000000000,0.0199973271
90.028128,0.0199941694,0.0000000000
90.446044,0.0000000000,0.0199966071
90.861250,0.0199937615,0.0000000000
91.279058,0.0000000000,0.0199961085
91.694083,0.0199929121,0.0000000000
92.111889,0.0000000000,0.0199956134
92.526953,0.0199929925,0.0000000000
92.944578,0.0000000000,0.0199954936
93.359614,0.0199931148,0.0000000000
93.777203,0.0000000000,0.0199957565
94.192119,0.0199933157,0.0000000000
94.609606,0.0000000000,0.0199955887
95.024414,0.0199926428,0.0000000000
95.441822,0.0000000000,0.0199959084
95.856594,0.0199940247,0.0000000000
96.274258,0.0000000000,0.0199955791
96.689178,0.0199919701,0.0000000000
97.106658,0.0000000000,0.0199932768
97.521575,0.0199904610,0.0000000000
97.939131,0.0000000000,0.0199928709
98.354086,0.0199898373,0.0000000000
98.771497,0.0000000000,0.0199917270
99.186417,0.0199889263,0.0000000000
99.604006,0.0000000000,0.0199916605
100.018922,0.0199882621,0.0000000000
100.436481,0.0000000000,0.0199900236
100.851361,0.0199859439,0.0000000000
101.268950,0.0000000000,0.0199873813
101.683831,0.0199841742,0.0000000000
102.101383,0.0000000000,0.0199865662
102.516300,0.0199829981,0.0000000000
102.933853,0.0000000000,0.0199847415
103.348661,0.0199806074,0.0000000000
103.766150,0.0000000000,0.0199818287
104.180967,0.0199782731,0.0000000000
104.598603,0.0000000000,0.0199804060
105.013306,0.0199770235,0.0000000000
105.430789,0.0000000000,0.0199788235
105.845600,0.0199760955,0.0000000000
106.263081,0.0000000000,0.0199783227
106.677781,0.0199749096,0.0000000000
107.095375,0.0000000000,0.0199770681
107.510147,0.0199738840,0.0000000000
107.927739,0.0000000000,0.0199754034
108.342439,0.0199718721,0.0000000000
108.760028,0.0000000000,0.0199740657
109.174733,0.0199709368,0.0000000000
109.592217,0.0000000000,0.0199724334
110.006847,0.0199692143,0.0000000000
110.424333,0.0000000000,0.0199713186
110.838928,0.0199684251,0.0000000000
111.256408,0.0000000000,0.0199698294
111.671039,0.0199661377,0.0000000000
112.088556,0.0000000000,0.0199679672
112.503219,0.0199650791,0.0000000000
112.920736,0.0000000000,0.0199670504
113.335331,0.0199641401,0.0000000000
113.752811,0.0000000000,0.0199659174
114.167331,0.0199628934,0.0000000000
114.584922,0.0000000000,0.0199650667
114.999444,0.0199628844,0.0000000000
115.416856,0.0000000000,0.0199650197
115.831378,0.0199625579,0.0000000000
116.248786,0.0000000000,0.0199646281
116.663197,0.0199614393,0.0000000000
117.080611,0.0000000000,0.0199632737
117.495131,0.0199606767,0.0000000000
117.912542,0.0000000000,0.0199628542
118.326992,0.0199599691,0.0000000000
118.744369,0.0000000000,0.0199620029
119.158817,0.0199597373,0.0000000000
119.576047,0.0000000000,0.0199612342
119.990386,0.0199585706,0.0000000000
120.407614,0.0000000000,0.0199613584
120.821961,0.0199594064,0.0000000000
121.239014,0.0000000000,0.0199613881
121.653356,0.0199591265,0.0000000000
122.070475,0.0000000000,0.0199605442
122.484742,0.0199573258,0.0000000000
122.901864,0.0000000000,0.0199592007
123.316094,0.0199562131,0.0000000000
123.733217,0.0000000000,0.0199577003
124.147597,0.0199547231,0.0000000000
124.564861,0.0000000000,0.0199565035
124.979167,0.0199526412,0.0000000000
125.396361,0.0000000000,0.0199541658
125.810592,0.0199509288,0.0000000000
126.227792,0.0000000000,0.0199526717
126.642025,0.0199498153,0.0000000000

File: jupyter/raw_data/2023-03-02_EMF_symcell_01M_AQDS_1MH2SO4_5mL10mL-03_out.csv
Time (h),Discharge (Ah),Charge (Ah)
0.235333,0.0000000000,0.0104163952
0.653283,0.0200747361,0.0000000000
1.073617,0.0000000000,0.0200833411
1.491350,0.0200593940,0.0000000000
1.911397,0.0000000000,0.0200657438
2.328842,0.0200423814,0.0000000000
2.748633,0.0000000000,0.0200465012
3.165825,0.0200240567,0.0000000000
3.585258,0.0000000000,0.0200272407
4.002089,0.0200058440,0.0000000000
4.421339,0.0000000000,0.0200104651
4.837808,0.0199899797,0.0000000000
5.256697,0.0000000000,0.0199909890
5.673058,0.0199705491,0.0000000000
6.091772,0.0000000000,0.0199711836
6.507417,0.0199533082,0.0000000000
6.925517,0.0000000000,0.0199574109
7.341011,0.0199406403,0.0000000000
7.758889,0.0000000000,0.0199424317
8.173917,0.0199229253,0.0000000000
8.591472,0.0000000000,0.0199255775
9.006353,0.0199096797,0.0000000000
9.423692,0.0000000000,0.0199105618
9.838108,0.0198948210,0.0000000000
10.255231,0.0000000000,0.0198989832
10.669353,0.0198830224,0.0000000000
11.086183,0.0000000000,0.0198839157
11.500233,0.0198689024,0.0000000000
11.916811,0.0000000000,0.0198690945
12.330503,0.0198538499,0.0000000000
12.746794,0.0000000000,0.0198546653
13.160158,0.0198385958,0.0000000000
13.576161,0.0000000000,0.0198412226
13.989236,0.0198263922,0.0000000000
14.405167,0.0000000000,0.0198283601
14.818061,0.0198137141,0.0000000000
15.233736,0.0000000000,0.0198144576
15.646381,0.0198009001,0.0000000000
16.061839,0.0000000000,0.0198029003
16.474119,0.0197867951,0.0000000000
16.889253,0.0000000000,0.0197881209
17.301428,0.0197735654,0.0000000000
17.716669,0.0000000000,0.0197740311
18.128483,0.0197609578,0.0000000000
18.543258,0.0000000000,0.0197637596
18.954819,0.0197493892,0.0000000000
19.369089,0.0000000000,0.0197476718
19.780289,0.0197325461,0.0000000000
20.194483,0.0000000000,0.0197350596
20.605500,0.0197224352,0.0000000000
21.019372,0.0000000000,0.0197257669
21.430103,0.0197128674,0.0000000000
21.843611,0.0000000000,0.0197103282
22.254017,0.0196949542,0.0000000000
22.667200,0.0000000000,0.0196972008
23.077425,0.0196873180,0.0000000000
23.490319,0.0000000000,0.0196874273
23.900072,0.0196721795,0.0000000000
24.312714,0.0000000000,0.0196757673
24.722361,0.0196668819,0.0000000000
25.134753,0.0000000000,0.0196646989
25.543969,0.0196492038,0.0000000000
25.956147,0.0000000000,0.0196541582
26.365217,0.0196420740,0.0000000000
26.777100,0.0000000000,0.0196431749
27.185914,0.0196282090,0.0000000000
27.597475,0.0000000000,0.0196293304
28.006075,0.0196198689,0.0000000000
28.417531,0.0000000000,0.0196213488
28.825806,0.0196062511,0.0000000000
29.237006,0.0000000000,0.0196068315
29.645172,0.0195928254,0.0000000000
30.056192,0.0000000000,0.0195935292
30.464067,0.0195796385,0.0000000000
30.874794,0.0000000000,0.0195788049
31.282525,0.0195695405,0.0000000000
31.693433,0.0000000000,0.0195766525
32.101164,0.0195655296,0.0000000000
32.511825,0.0000000000,0.0195674523
32.919272,0.0195560687,0.0000000000
33.329747,0.0000000000,0.0195554844
33.736939,0.0195413326,0.0000000000
34.147161,0.0000000000,0.0195415309
34.553992,0.0195276017,0.0000000000
34.963819,0.0000000000,0.0195276895
35.370467,0.0195195293,0.0000000000
35.780406,0.0000000000,0.0195243943
36.186981,0.0195110916,0.0000000000
36.596483,0.0000000000,0.0195068760
37.002844,0.0194962263,0.0000000000
37.412456,0.0000000000,0.0195017120
37.818633,0.0194894679,0.0000000000
38.227956,0.0000000000,0.0194900532
38.633956,0.0194778843,0.0000000000
39.043206,0.0000000000,0.0194778888
39.448917,0.0194629287,0.0000000000
39.857983,0.0000000000,0.0194656986
40.263550,0.0194553174,0.0000000000
40.672436,0.0000000000,0.0194563972
41.077822,0.0194471886,0.0000000000
41.486278,0.0000000000,0.0194474734
41.891375,0.0194361403,0.0000000000
42.299722,0.0000000000,0.0194367811
42.704672,0.0194260546,0.0000000000
43.112839,0.0000000000,0.0194271674
43.517503,0.0194137922,0.0000000000
43.925414,0.0000000000,0.0194125219
44.329825,0.0193998466,0.0000000000
44.737519,0.0000000000,0.0194055607
45.142000,0.0193972056,0.0000000000
45.549733,0.0000000000,0.0193986666
45.953961,0.0193886775,0.0000000000
46.361294,0.0000000000,0.0193855969
46.765164,0.0193728653,0.0000000000
47.172353,0.0000000000,0.0193775905
47.576147,0.0193683275,0.0000000000
47.983300,0.0000000000,0.0193721131
48.386986,0.0193614447,0.0000000000
48.793994,0.0000000000,0.0193598459
49.197247,0.0193467030,0.0000000000
49.603822,0.0000000000,0.0193472796
50.006858,0.0193379690,0.0000000000
50.413181,0.0000000000,0.0193380210
50.815964,0.0193276089,0.0000000000
51.222178,0.0000000000,0.0193314822
51.624781,0.0193177667,0.0000000000
52.030706,0.0000000000,0.0193210469
52.433239,0.0193133983,0.0000000000
52.839164,0.0000000000,0.0193147983
53.241514,0.0193035947,0.0000000000
53.647261,0.0000000000,0.0193031539
54.049433,0.0192914358,0.0000000000
54.455108,0.0000000000,0.0192939498
54.857097,0.0192810841,0.0000000000
55.262303,0.0000000000,0.0192810519
55.664114,0.0192736490,0.0000000000
56.069247,0.0000000000,0.0192737585
56.470806,0.0192608167,0.0000000000
56.875939,0.0000000000,0.0192622978
57.277569,0.0192537001,0.0000000000
57.682592,0.0000000000,0.0192571456
58.083789,0.0192415492,0.0000000000
58.488486,0.0000000000,0.0192399317
58.889647,0.0192348331,0.0000000000
59.294525,0.0000000000,0.0192402771
59.695544,0.0192281826,0.0000000000
60.100133,0.0000000000,0.0192295401
60.500969,0.0192206975,0.0000000000
60.905522,0.0000000000,0.0192222898
61.306358,0.0192129627,0.0000000000
61.710697,0.0000000000,0.0192116569
62.111169,0.0192003676,0.0000000000
62.515217,0.0000000000,0.0192026915
62.915439,0.0191925336,0.0000000000
63.319306,0.0000000000,0.0191956022
63.719419,0.0191809199,0.0000000000
64.123144,0.0000000000,0.0191798169
64.523147,0.0191713125,0.0000000000
64.926833,0.0000000000,0.0191739430
65.326694,0.0191653961,0.0000000000
65.730203,0.0000000000,0.0191676827
66.129808,0.0191568948,0.0000000000
66.533067,0.0000000000,0.0191596263
66.932456,0.0191477221,0.0000000000
67.335528,0.0000000000,0.0191478038
67.734922,0.0191394248,0.0000000000
68.137814,0.0000000000,0.0191393582
68.536950,0.0191310751,0.0000000000
68.939772,0.0000000000,0.0191348918
69.338803,0.0191251365,0.0000000000
69.741408,0.0000000000,0.0191279071
70.140183,0.0191173563,0.0000000000
70.542644,0.0000000000,0.0191175626
70.941239,0.0191080991,0.0000000000
71.343411,0.0000000000,0.0191064214
71.741644,0.0190945008,0.0000000000
72.143672,0.0000000000,0.0191011039
72.541981,0.0190924226,0.0000000000
72.943717,0.0000000000,0.0190915137
73.341772,0.0190840758,0.0000000000
73.743328,0.0000000000,0.0190840743
74.141022,0.0190732210,0.0000000000
74.542578,0.0000000000,0.0190743923
74.940378,0.0190653227,0.0000000000
75.341861,0.0000000000,0.0190689416
75.739444,0.0190569094,0.0000000000
76.140639,0.0000000000,0.0190594308
76.537972,0.0190483140,0.0000000000
76.938989,0.0000000000,0.0190497541
77.336247,0.0190432425,0.0000000000
77.737008,0.0000000000,0.0190429077
78.133908,0.0190286510,0.0000000000
78.534561,0.0000000000,0.0190328575
78.931461,0.0190241156,0.0000000000
79.332044,0.0000000000,0.0190246235
79.728583,0.0190157570,0.0000000000
80.128878,0.0000000000,0.0190154504
80.525344,0.0190042859,0.0000000000
80.925456,0.0000000000,0.0190077519
81.321922,0.0189991091,0.0000000000
81.722214,0.0000000000,0.0189974721
82.118572,0.0189873487,0.0000000000
82.518867,0.0000000000,0.0189922138
82.915225,0.0189834437,0.0000000000
83.315264,0.0000000000,0.0189847214
83.711369,0.0189733874,0.0000000000
84.111192,0.0000000000,0.0189698519
84.506936,0.0189599736,0.0000000000
84.906797,0.0000000000,0.0189679876
85.302542,0.0189591498,0.0000000000
85.702042,0.0000000000,0.0189592698
86.097531,0.0189496349,0.0000000000
86.496922,0.0000000000,0.0189512357
86.892303,0.0189398770,0.0000000000
87.291439,0.0000000000,0.0189399918
87.686753,0.0189311166,0.0000000000
88.086072,0.0000000000,0.0189313501
88.481167,0.0189210887,0.0000000000
88.880125,0.0000000000,0.0189205904
89.274967,0.0189119360,0.0000000000
89.673853,0.0000000000,0.0189149846
90.068511,0.0189041373,0.0000000000
90.467219,0.0000000000,0.0189074387
90.861881,0.0189001915,0.0000000000
91.260369,0.0000000000,0.0189022329
91.654706,0.0188893709,0.0000000000
92.053011,0.0000000000,0.0188900293
92.447275,0.0188840516,0.0000000000
92.845400,0.0000000000,0.0188848963
93.239375,0.0188762281,0.0000000000
93.637103,0.0000000000,0.0188795557
94.030933,0.0188717467,0.0000000000
94.428697,0.0000000000,0.0188742564
94.822417,0.0188655681,0.0000000000
95.219964,0.0000000000,0.0188683521
95.613503,0.0188581809,0.0000000000
96.010800,0.0000000000,0.0188599396
96.404086,0.0188509144,0.0000000000
96.801131,0.0000000000,0.0188522102
97.194236,0.0188444822,0.0000000000
97.591061,0.0000000000,0.0188473539
97.983986,0.0188364520,0.0000000000
98.380528,0.0000000000,0.0188372442
98.773203,0.0188261933,0.0000000000
99.169558,0.0000000000,0.0188288417
99.562122,0.0188213625,0.0000000000
99.958336,0.0000000000,0.0188192067
100.350794,0.0188091232,0.0000000000
100.747117,0.0000000000,0.0188127215
101.139578,0.0188029733,0.0000000000
101.535717,0.0000000000,0.0188014183
101.927886,0.0187905129,0.0000000000
102.323919,0.0000000000,0.0187937375
102.716050,0.0187864401,0.0000000000
103.112008,0.0000000000,0.0187895513
103.503925,0.0187756773,0.0000000000
103.899531,0.0000000000,0.0187757195
104.291083,0.0187650068,0.0000000000
104.686681,0.0000000000,0.0187691172
105.078269,0.0187602186,0.0000000000
105.473686,0.0000000000,0.0187606710
105.864989,0.0187513287,0.0000000000
106.260333,0.0000000000,0.0187526340
106.651528,0.0187423195,0.0000000000
107.046586,0.0000000000,0.0187435138
107.437708,0.0187382072,0.0000000000
107.832692,0.0000000000,0.0187396571
108.223450,0.0187277689,0.0000000000
108.618325,0.0000000000,0.0187331992
109.009192,0.0187244159,0.0000000000
109.403814,0.0000000000,0.0187221665
109.794500,0.0187146833,0.0000000000
110.189267,0.0000000000,0.0187196886
110.579844,0.0187121730,0.0000000000
110.974117,0.0000000000,0.0187067926
111.364411,0.0186962014,0.0000000000
111.758675,0.0000000000,0.0186998188
112.148822,0.0186906956,0.0000000000
112.543194,0.0000000000,0.0186971894
112.933306,0.0186837821,0.0000000000
113.327244,0.0000000000,0.0186816037
113.717175,0.0186743397,0.0000000000
114.111147,0.0000000000,0.0186753409
114.500828,0.0186662012,0.0000000000
114.894658,0.0000000000,0.0186693208
115.284156,0.0186602236,0.0000000000
115.677731,0.0000000000,0.0186637565
116.067153,0.0186540816,0.0000000000
116.460403,0.0000000000,0.0186536257
116.849572,0.0186451829,0.0000000000
117.242861,0.0000000000,0.0186500615
117.632103,0.0186460247,0.0000000000
118.025100,0.0000000000,0.0186437803
118.414089,0.0186316974,0.0000000000
118.807089,0.0000000000,0.0186374930
119.195897,0.0186309621,0.0000000000
119.588717,0.0000000000,0.0186322222
119.977344,0.0186226387,0.0000000000
120.369911,0.0000000000,0.0186225958
120.758361,0.0186107404,0.0000000000
121.150747,0.0000000000,0.0186147039
121.539197,0.0186114783,0.0000000000
121.931547,0.0000000000,0.0186130181
122.319742,0.0186010612,0.0000000000
122.711911,0.0000000000,0.0186034605
123.099892,0.0185942599,0.0000000000
123.491842,0.0000000000,0.0185985324
123.879822,0.0185880536,0.0000000000
124.271772,0.0000000000,0.0185873042
124.659569,0.0185795615,0.0000000000
125.051375,0.0000000000,0.0185784755
125.438919,0.0185652447,0.0000000000
125.830544,0.0000000000,0.0185680659
126.217875,0.0185608466,0.0000000000
126.609322,0.0000000000,0.0185621033

File: jupyter/raw_data/2023-03-02_EMF_symcell_01M_AQDS_1MH2SO4_5mL10mL-04_out.csv
Time (h),Discharge (Ah),Charge (Ah)
0.234450,0.0000000000,0.0103872195
0.652731,0.0201069347,0.0000000000
1.073172,0.0000000000,0.0201196455
1.491194,0.0201034662,0.0000000000
1.911314,0.0000000000,0.0201129604
2.329306,0.0201038052,0.0000000000
2.749278,0.0000000000,0.0201129898
3.166978,0.0201035023,0.0000000000
3.586700,0.0000000000,0.0201121868
4.004328,0.0201023940,0.0000000000
4.423831,0.0000000000,0.0201084018
4.841275,0.0200990869,0.0000000000
5.260781,0.0000000000,0.0201055005
5.677975,0.0200975066,0.0000000000
6.097336,0.0000000000,0.0201036814
6.514567,0.0200955518,0.0000000000
6.933744,0.0000000000,0.0201003473
7.351119,0.0200934522,0.0000000000
7.770408,0.0000000000,0.0200984350
8.187603,0.0200914214,0.0000000000
8.606744,0.0000000000,0.0200962532
9.023689,0.0200897420,0.0000000000
9.442653,0.0000000000,0.0200944837
9.859844,0.0200884014,0.0000000000
10.279169,0.0000000000,0.0200931334
10.696075,0.0200873762,0.0000000000
11.114967,0.0000000000,0.0200919118
11.531797,0.0200858475,0.0000000000
11.950836,0.0000000000,0.0200900109
12.367567,0.0200794423,0.0000000000
12.786278,0.0000000000,0.0200779799
13.202678,0.0200729647,0.0000000000
13.621211,0.0000000000,0.0200779777
14.037394,0.0200729331,0.0000000000
14.455814,0.0000000000,0.0200765859
14.872211,0.0200707870,0.0000000000
15.290669,0.0000000000,0.0200746009
15.707033,0.0200698272,0.0000000000
16.125528,0.0000000000,0.0200736870
16.541744,0.0200684752,0.0000000000
16.960200,0.0000000000,0.0200727500
17.376597,0.0200683872,0.0000000000
17.795092,0.0000000000,0.0200720283
18.211456,0.0200666836,0.0000000000
18.630061,0.0000000000,0.0200700303
19.046278,0.0200664266,0.0000000000
19.464661,0.0000000000,0.0200707049
19.880808,0.0200657524,0.0000000000
20.299517,0.0000000000,0.0200682163
20.715806,0.0200633049,0.0000000000
21.134336,0.0000000000,0.0200673326
21.550625,0.0200629842,0.0000000000
21.969231,0.0000000000,0.0200667319
22.385447,0.0200621030,0.0000000000
22.804158,0.0000000000,0.0200653322
23.220161,0.0200617685,0.0000000000
23.638767,0.0000000000,0.0200651208
24.054803,0.0200618626,0.0000000000
24.473222,0.0000000000,0.0200659106
24.889514,0.0200614058,0.0000000000
25.308331,0.0000000000,0.0200641368
25.724442,0.0200604397,0.0000000000
26.143294,0.0000000000,0.0200636049
26.559511,0.0200598162,0.0000000000
26.978292,0.0000000000,0.0200623154
27.394511,0.0200577112,0.0000000000
27.813400,0.0000000000,0.0200619117
28.229511,0.0200567143,0.0000000000
28.648478,0.0000000000,0.0200596622
29.064694,0.0200550254,0.0000000000
29.483297,0.0000000000,0.0200583750
29.899406,0.0200548298,0.0000000000
30.318189,0.0000000000,0.0200583758
30.734225,0.0200547018,0.0000000000
31.153006,0.0000000000,0.0200578680
31.569114,0.0200535562,0.0000000000
31.988617,0.0000000000,0.0200541218
32.405086,0.0200488850,0.0000000000
32.824517,0.0000000000,0.0200527970
33.240986,0.0200488824,0.0000000000
33.660381,0.0000000000,0.0200525483
34.076778,0.0200486857,0.0000000000
34.496103,0.0000000000,0.0200509600
34.912575,0.0200466774,0.0000000000
35.332150,0.0000000000,0.0200565567
35.748986,0.0200575137,0.0000000000
36.168744,0.0000000000,0.0200602617
36.585575,0.0200565765,0.0000000000
37.005261,0.0000000000,0.0200590367
37.422025,0.0200548999,0.0000000000
37.841783,0.0000000000,0.0200585141
38.258436,0.0200545867,0.0000000000
38.678083,0.0000000000,0.0200565136
39.094733,0.0200526361,0.0000000000
39.514417,0.0000000000,0.0200565677
39.931067,0.0200533330,0.0000000000
40.350681,0.0000000000,0.0200561036
40.767225,0.0200517420,0.0000000000
41.186908,0.0000000000,0.0200550873
41.603489,0.0200522557,0.0000000000
42.023067,0.0000000000,0.0200562063
42.439539,0.0200523229,0.0000000000
42.859117,0.0000000000,0.0200551098
43.275586,0.0200514258,0.0000000000
43.695453,0.0000000000,0.0200531513
44.112106,0.0200490042,0.0000000000
44.531897,0.0000000000,0.0200518449
44.948522,0.0200483803,0.0000000000
45.368208,0.0000000000,0.0200517757
45.784750,0.0200485560,0.0000000000
46.204253,0.0000000000,0.0200506972
46.620653,0.0200474542,0.0000000000
47.040083,0.0000000000,0.0200514841
47.456447,0.0200487765,0.0000000000
47.875844,0.0000000000,0.0200518054
48.292314,0.0200486531,0.0000000000
48.711928,0.0000000000,0.0200513073
49.128400,0.0200473355,0.0000000000
49.547906,0.0000000000,0.0200500422
49.964269,0.0200469624,0.0000000000
50.383775,0.0000000000,0.0200504676
50.800175,0.0200474124,0.0000000000
51.219569,0.0000000000,0.0200499655
51.635861,0.0200461661,0.0000000000
52.055183,0.0000000000,0.0200485798
52.471472,0.0200457181,0.0000000000
52.890903,0.0000000000,0.0200482189
53.307197,0.0200447697,0.0000000000
53.726592,0.0000000000,0.0200480538
54.142883,0.0200440310,0.0000000000
54.562136,0.0000000000,0.0200465503
54.978317,0.0200435949,0.0000000000
55.397567,0.0000000000,0.0200465339
55.813856,0.0200427818,0.0000000000
56.233181,0.0000000000,0.0200452111
56.649294,0.0200422601,0.0000000000
57.068617,0.0000000000,0.0200449959
57.484797,0.0200408606,0.0000000000
57.904336,0.0000000000,0.0200433618
58.320625,0.0200411799,0.0000000000
58.740025,0.0000000000,0.0200439791
59.156317,0.0200401343,0.0000000000
59.575750,0.0000000000,0.0200426940
59.991861,0.0200396411,0.0000000000
60.411256,0.0000000000,0.0200425573
60.827836,0.0200380134,0.0000000000
61.247772,0.0000000000,0.0200387971
61.664244,0.0200356496,0.0000000000
62.084111,0.0000000000,0.0200389055
62.500403,0.0200358864,0.0000000000
62.920342,0.0000000000,0.0200382222
63.336742,0.0200345563,0.0000000000
63.756497,0.0000000000,0.0200374617
64.172822,0.0200345131,0.0000000000
64.592581,0.0000000000,0.0200376016
65.008872,0.0200347351,0.0000000000
65.428522,0.0000000000,0.0200375068
65.844742,0.0200352023,0.0000000000
66.264244,0.0000000000,0.0200388805
66.680389,0.0200358080,0.0000000000
67.099786,0.0000000000,0.0200387532
67.515789,0.0200361525,0.0000000000
67.935117,0.0000000000,0.0200394842
68.351081,0.0200366358,0.0000000000
68.770225,0.0000000000,0.0200384126
69.186044,0.0200353566,0.0000000000
69.605186,0.0000000000,0.0200383598
70.021119,0.0200351940,0.0000000000
70.440522,0.0000000000,0.0200373957
70.856450,0.0200348091,0.0000000000
71.275706,0.0000000000,0.0200378748
71.691644,0.0200354702,0.0000000000
72.110786,0.0000000000,0.0200387221
72.526539,0.0200357405,0.0000000000
72.945500,0.0000000000,0.0200378630
73.361250,0.0200350446,0.0000000000
73.780211,0.0000000000,0.0200385001
74.195892,0.0200355922,0.0000000000
74.614747,0.0000000000,0.0200383635
75.030317,0.0200356447,0.0000000000
75.449025,0.0000000000,0.0200387738
75.864522,0.0200362220,0.0000000000
76.283231,0.0000000000,0.0200389235
76.698869,0.0200359450,0.0000000000
77.117656,0.0000000000,0.0200381252
77.533261,0.0200345369,0.0000000000
77.952153,0.0000000000,0.0200370937
78.367797,0.0200340028,0.0000000000
78.786581,0.0000000000,0.0200363852
79.202222,0.0200330629,0.0000000000
79.621111,0.0000000000,0.0200349140
80.036678,0.0200318236,0.0000000000
80.455386,0.0000000000,0.0200341111
80.870881,0.0200308502,0.0000000000
81.289589,0.0000000000,0.0200338851
81.705156,0.0200308070,0.0000000000
82.123939,0.0000000000,0.0200325895
82.539614,0.0200293006,0.0000000000
82.958472,0.0000000000,0.0200317110
83.374039,0.0200290167,0.0000000000
83.793000,0.0000000000,0.0200307594
84.208500,0.0200277099,0.0000000000
84.627358,0.0000000000,0.0200304399
85.042858,0.0200273936,0.0000000000
85.461567,0.0000000000,0.0200298629
85.877064,0.0200271361,0.0000000000
86.295739,0.0000000000,0.0200296861
86.711308,0.0200266241,0.0000000000
87.130019,0.0000000000,0.0200288130
87.545589,0.0200263631,0.0000000000
87.964297,0.0000000000,0.0200287848
88.379792,0.0200256318,0.0000000000
88.798572,0.0000000000,0.0200283279
89.214069,0.0200256882,0.0000000000
89.632850,0.0000000000,0.0200280688
90.048419,0.0200247422,0.0000000000
90.467203,0.0000000000,0.0200266085
90.882592,0.0200240957,0.0000000000
91.301300,0.0000000000,0.0200269513
91.716978,0.0200235925,0.0000000000
92.135939,0.0000000000,0.0200252153
92.551433,0.0200238330,0.0000000000
92.970214,0.0000000000,0.0200265314
93.385708,0.0200242765,0.0000000000
93.804347,0.0000000000,0.0200267809
94.219881,0.0200243358,0.0000000000
94.638667,0.0000000000,0.0200266895
95.054161,0.0200241259,0.0000000000
95.472978,0.0000000000,0.0200258750
95.888586,0.0200238345,0.0000000000
96.307403,0.0000000000,0.0200260836
96.722969,0.0200235261,0.0000000000
97.141786,0.0000000000,0.0200258694
97.557389,0.0200224917,0.0000000000
97.976747,0.0000000000,0.0200229243
98.392603,0.0200184582,0.0000000000
98.812250,0.0000000000,0.0200209887
99.228178,0.0200187483,0.0000000000
99.647792,0.0000000000,0.0200207226
100.063756,0.0200176996,0.0000000000
100.483294,0.0000000000,0.0200202606
100.899186,0.0200172983,0.0000000000
101.318692,0.0000000000,0.0200193927
101.734586,0.0200164229,0.0000000000
102.154022,0.0000000000,0.0200187607
102.569806,0.0200149802,0.0000000000
102.989347,0.0000000000,0.0200163999
103.405131,0.0200133056,0.0000000000
103.824564,0.0000000000,0.0200147727
104.240350,0.0200120092,0.0000000000
104.659711,0.0000000000,0.0200144026
105.075389,0.0200115049,0.0000000000
105.494856,0.0000000000,0.0200140259
105.910678,0.0200117751,0.0000000000
106.330108,0.0000000000,0.0200142200
106.745717,0.0200107485,0.0000000000
107.165042,0.0000000000,0.0200127750
107.580647,0.0200100725,0.0000000000
107.999933,0.0000000000,0.0200121881
108.415464,0.0200094251,0.0000000000
108.834714,0.0000000000,0.0200121394
109.250256,0.0200091677,0.0000000000
109.669433,0.0000000000,0.0200107377
110.085108,0.0200082515,0.0000000000
110.504539,0.0000000000,0.0200106278
110.920153,0.0200073758,0.0000000000
111.339586,0.0000000000,0.0200094459
111.755194,0.0200067763,0.0000000000
112.174556,0.0000000000,0.0200088683
112.590158,0.0200064346,0.0000000000
113.009517,0.0000000000,0.0200090037
113.425047,0.0200063505,0.0000000000
113.844297,0.0000000000,0.0200083783
114.259828,0.0200060986,0.0000000000
114.679186,0.0000000000,0.0200086269
115.094683,0.0200063897,0.0000000000
115.513864,0.0000000000,0.0200086556
115.929400,0.0200065614,0.0000000000
116.348650,0.0000000000,0.0200092459
116.764258,0.0200067534,0.0000000000
117.183544,0.0000000000,0.0200087586
117.599042,0.0200055513,0.0000000000
118.018331,0.0000000000,0.0200077354
118.433864,0.0200057124,0.0000000000
118.853006,0.0000000000,0.0200076490
119.268536,0.0200060410,0.0000000000
119.687647,0.0000000000,0.0200086241
120.103072,0.0200059808,0.0000000000
120.522178,0.0000000000,0.0200085092
120.937492,0.0200061763,0.0000000000
121.356489,0.0000000000,0.0200084165
121.771914,0.0200066860,0.0000000000
122.190911,0.0000000000,0.0200081644
122.606228,0.0200046190,0.0000000000
123.026019,0.0000000000,0.0200041341
123.441731,0.0199996664,0.0000000000
123.861525,0.0000000000,0.0200021666
124.277417,0.0199996468,0.0000000000
124.697286,0.0000000000,0.0200023133
125.113142,0.0199997915,0.0000000000
125.532900,0.0000000000,0.0200016265
125.948647,0.0199983524,0.0000000000
126.368439,0.0000000000,0.0200004155
126.784192,0.0199977525,0.0000000000
