Repository: AzizGordonEchem/2024-06-Xover-Fade

# Introduction
This GitHub repository contains all the data and source code required to replicate the analysis and figures in our publication *Influence of Crossover on Capacity Fade of Symmetric Redox Flow Cells*.
These are the steps to replicate the calculations on your own computer.

### Clone the Repository from GitHub
    git clone https://github.com/AzizGordonEchem/2024-06-Xover-Fade.git

### Explanation of data organization
The top level directory /data includes the results of crossover experiments in Excel files (.xls).
The two CSV files capacity.csv and concentration.csv are processed data from cell cycling experiments done with UV-Vis spectrophotometry.
capacity.csv counts the charge moved in coulombs during 8 half cycles of charge / discharge.
concentration.csv has a calculation of the dimer concentration from the absorbance data.

The top level directory jupyter includes a Jupyter notebook that anlyzed the cell data.
It also includes two python scripts that can be run to obtain the cell cycle poitns and plot the data.
The subdirectory raw_data contains the raw cell cycling data and UV viz data as obtained directly from the scientific instruments.

The top level directory src contains Python programs that can be run from the command line to repeat the dimer rate constant calculation.

### Create an Anaconda environment with the necessary packages
Install Anaconda if it is not already on your system. 
See https://conda.io/projects/conda/en/latest/user-guide/install/index.html

Then run these commands in a terminal if you are on a Windows platform:
    > cd \your\path\to\xover-fade
    > conda env create -f src/environment_windows.yml
    > conda activate xofade

This will create a new conda environment on your system named qefsm that includes all the packages required to run the Python programs.
It has not been tested on a Linux or Mac platform. However, in principle it should be easy to adapt to these platforms if required.

### Replicate the Dimer Rate Constant Calculation
To replicate the calculation of the dimer rate constant on your computer, run these steps in order:
    (xofade) python src/dimer_rate.py
    (xofade) python src/rfb_sim.py

File: jupyter/cell_data_analysis.ipynb (part 1 of 2)
```
%matplotlib inline
import numpy as np
import matplotlib.pyplot as plt
import pandas as pd
import matplotlib.gridspec as gridspec
from matplotlib.ticker import FormatStrFormatter
import matplotlib.ticker as mticker
import matplotlib.patches as mpatches
from matplotlib.lines import Line2D  
import statsmodels.api as sm
from time import time
import os
from scipy import signal
import datetime
```

```
import CCCV_cycle_breakdown as CCCV_cap 
import select_cycle_plotter as selector
```

```
# uncomment below for install of rfbzero
#! pip install rfbzero
```

```
from rfbzero.redox_flow_cell import ZeroDModel
from rfbzero.degradation import (ChemicalDegradationOxidized,
                                 ChemicalDegradationReduced,
                                 MultiDegradationMechanism,
                                 Dimerization)
from rfbzero.crossover import Crossover
from rfbzero.experiment import ConstantCurrentConstantVoltage
```

```
# plotting parameters
plt.rcParams.update({
    "font.family": "sans-serif",
    "font.serif": ['Helvetica'],   
})
plt.rc('axes', linewidth=1.2, labelsize=10)   # fontsize of the x and y labels (words)
plt.rc('xtick', labelsize=9)                  # fontsize of the tick labels (numbers) #labelsize=MEDIUM
plt.rc('ytick', labelsize=9)                  # fontsize of the tick labels
plt.rc('legend', fontsize=8)                  # legend fontsize

x_ticks = { "top" : True, "direction" : "in", "minor.visible" : True,
            "major.size" : 4, "major.width" :  1.2, "minor.size" : 2, "minor.width" : 0.5}

y_ticks = x_ticks.copy()
y_ticks["right"] = y_ticks.pop("top")
plt.rc('xtick', **x_ticks)
plt.rc('ytick', **y_ticks)

# fig size
single_width = 3.25 # inches
double_width = 7.0 #inches

cycle_data_path = "./raw_data/"
```

## useful functions

```
def get_cycle_data(df):
    charge_time = df['Time (h)'][0::2] / 24        # days
    discharge_time = df['Time (h)'][1::2] / 24     # days
    discharge = df['Discharge (Ah)'][1::2] * 3600  # coulombs
    charge = df['Charge (Ah)'][0::2] * 3600        # coulombs
    return charge_time.to_numpy(), discharge_time.to_numpy(), discharge.to_numpy(), charge.to_numpy()
###############################################
def find_nearest(array, value):     
    array = np.asarray(array)   
    idx = (np.abs(array - value)).argmin()     
    return idx
##########################################
def get_CE_vals(charge_cap, discharge_cap, time):
    if len(charge_cap) > len(discharge_cap):
        CE_vals = np.divide(discharge_cap[1:], charge_cap[1:-1])*100
        CE_time = time[1:]
    elif len(charge_cap) < len(discharge_cap):
        CE_vals = np.divide(discharge_cap[1:-1], charge_cap[1:])*100
        CE_time = time[1:-1]
    else:    
        CE_vals = np.divide(discharge_cap[1:], charge_cap[1:])*100 #cuts first half charge
        CE_time = time[1:] # where would one put the time value? C? D?
    return CE_time, CE_vals
#################################################################
def data_fitting(x,y):
    # statsmodels api
    X = sm.add_constant(x)  # Adds a constant term to the predictor
    model = sm.OLS(y, X)
    results = model.fit()
    alpha = 0.05 # 95% confidence interval
    predictions = results.get_prediction(X).summary_frame(alpha)
    intercept, slope = results.params
    inter_stderr, slope_stderr = results.bse # standard error
    RSE = np.sqrt(results.mse_resid) # residual standard error
    r2 = results.rsquared # R squared
    inter_conf_int, slope_conf_int = results.conf_int(alpha, cols=None) # confidence intervals
    # calculate the margin of error for slope (either side of CI can be used), at given CI. 
    # This is the reported +/- for a fade rate
    slope_error_CI = abs(slope_conf_int[0] - slope)
    return slope, intercept, r2, slope_conf_int, inter_conf_int, predictions, slope_error_CI, RSE 
#################################################################
def time_of_cycle(charge_t, discharge_t):
    # returns cycle length in minutes
    cyc_len_d = [(discharge_t[x+1] - discharge_t[x])*1440 for x in range(len(discharge_t)-1)] 
    cyc_len_c = [(charge_t[x+1] - charge_t[x])*1440 for x in range(len(charge_t)-1)]
    return cyc_len_c, cyc_len_d
###########################################################
def fade_per_cycle(capacity_vals):
    first_capacity = capacity_vals[0]
    last_capacity = capacity_vals[-1]
    cycle_fade = (((first_capacity - last_capacity) / first_capacity)*100) / float(len(capacity_vals))
    return cycle_fade
################################################################
def section_time_CCCV(location, file, skip=0):
    time_CC_c, _, time_CV_c, _, time_CC_d, _, time_CV_d, _ = CCCV_cap.CCCV_breakdown_novonix(location, file).data_parse()
    # need to skip first 10 cycles, *60 for minute units

    # 11th CC charge - 10th CV discharge (timestamp)
    length_CC_charge = [(time_CC_c[x+1] - time_CV_d[x])*60 for x in range(skip, len(time_CC_c)-1)]#9, -1

    # 11th CV charge - 11th CC charge
    length_CV_charge = [(time_CV_c[x] - time_CC_c[x])*60 for x in range(1+skip, len(time_CV_c))]#10

    # 11th CC discharge - 11th CV charge (timestamp)
    length_CC_discharge = [(time_CC_d[x] - time_CV_c[x])*60 for x in range(1+skip, len(time_CC_d))]#10

    # 11th CV discharge - 11th CC discharge
    length_CV_discharge = [(time_CV_d[x] - time_CC_d[x])*60 for x in range(1+skip, len(time_CV_d))]#10
    
    # time in terms of fraction
    frac_CC_ch = [cc / (cc + cv) for cc,cv in zip(length_CC_charge, length_CV_charge)]
    frac_CV_ch = [1.0 - f for f in frac_CC_ch]
    
    frac_CC_dis = [cc / (cc + cv) for cc,cv in zip(length_CC_discharge, length_CV_discharge)]
    frac_CV_dis = [1.0 - f for f in frac_CC_dis]

    if len(frac_CC_ch) < len(time_CC_c[1+skip:]):
        frac_CC_ch.append(0)
    if len(frac_CV_ch) < len(time_CV_c[1+skip:]):
        frac_CV_ch.append(0)
    if len(frac_CC_dis) < len(time_CC_d[1+skip:]):
        frac_CC_dis.append(0)
    if len(frac_CV_dis) < len(time_CV_d[1+skip:]):
        frac_CV_dis.append(0)

    return (length_CC_charge, length_CV_charge, length_CC_discharge, length_CV_discharge,
           time_CC_c, time_CV_c, time_CC_d, time_CV_d, frac_CC_ch, frac_CV_ch, frac_CC_dis, frac_CV_dis)
###############################################################
```

# Figure 1  
### (plot discharge capacity instead of normalized capacity to obtain Figure S2)

```
# Nafion 211, 212, 115, 117
thick = [25, 50, 125, 183]
all_mems = ['NR211', 'NR212', 'N115', 'N117']

exp_loc1 = cycle_data_path # 117, 211
ff1 = ["2023-03-02_EMF_symcell_01M_AQDS_1MH2SO4_5mL10mL-04_out.csv",
       "2023-03-02_EMF_symcell_01M_AQDS_1MH2SO4_5mL10mL-01_out.csv",
      ]

exp_loc2 = cycle_data_path
ff2 = ["2023-03-31_EMF_symcell_01M_AQDS_1MH2SO4_5mL10mL-08_out.csv",
       "2023-03-31_EMF_symcell_01M_AQDS_1MH2SO4_5mL10mL-05_out.csv",
      ]

all_data = [exp_loc1 + ff1[1], exp_loc2 + ff2[1], exp_loc2 + ff2[0], exp_loc1 + ff1[0]]

#############################################
fig = plt.figure(figsize=(double_width, double_width*0.8))
ax1 = plt.subplot(2, 2, 1) # blank (for cell schematic)
ax2 = plt.subplot(2, 2, 2) # norm cap vs time
ax3 = plt.subplot(2, 2, 3) # thickness v name
ax4 = plt.subplot(2, 2, 4) # fade rate v name

CE_skip = 2
start_fit = 5

barWidth = 0.3

# colors
c_map = plt.cm.Blues([0.4, 0.6, 0.8, 1.0])

# for vertical shading
family_color = 'blue'

AR_fades = []
AR_fades_err = []
AR_avg_CE = []
AR_CE_std = []

for idx,filepath in enumerate(all_data):
    df = pd.read_csv(filepath)
    charge_time, discharge_time, discharge, charge = get_cycle_data(df)
    CE_time, CE_vals = get_CE_vals(charge, discharge, discharge_time)
    plot_label = all_mems[idx]

    # 2 norm cap vs time
    norm_cap = (discharge / discharge[0])*100
    ax2.plot(discharge_time, norm_cap, 'o', color=c_map[idx],
             markerfacecolor='white', markersize=3.5, label=plot_label)

    # 4 fade rate vs name
    slope, intercept, r2, slope_conf_int, inter_conf_int, predictions, slope_error_CI, RSE = data_fitting(
        discharge_time[start_fit:], np.log(discharge[start_fit:]))
    fade = slope*-100
    print(f"cell {plot_label}: fade rate: {fade:.3f} +/- {slope_error_CI*100:.3f} %/day")
    AR_fades.append(fade)
    AR_fades_err.append(slope_error_CI*100)
    AR_avg_CE.append(np.average(CE_vals[10:]))
    AR_CE_std.append(np.std(CE_vals[10:]))
        
    ax4.bar(all_mems[idx], fade, color=c_map[idx],
            width=barWidth, yerr=slope_error_CI*100, capsize=3, ecolor='k')
# 1 blank for schematic
ax1.axis('off')
# 3 thickness v name of nafion
ax3.bar(all_mems, thick, color=c_map, width=barWidth)

ax2.set_yscale('log')
ax2.set_xlabel('Time (days)')
ax2.set_ylabel('Normalized Capacity\n (% of first discharge)')
ax2.set_ylim([99.55,100.05])
ax2.set_xlim([0,4])
ax2.set_yticks([99.6,99.7, 99.8, 99.9, 100])
ax2.yaxis.set_major_formatter(FormatStrFormatter('%.1f'))
ax2.yaxis.set_minor_formatter(mticker.NullFormatter())
min_ticks = [i for i in np.arange(99.5,100.1, step=0.02)]
ax2.yaxis.set_minor_locator(mticker.FixedLocator(min_ticks))
ax2.legend(frameon=False, ncols=4, handletextpad=0.02, columnspacing=0.2)

ax3.set_ylabel(r'Membrane Thickness ($\mathregular{\mu}$m)')
ax3.tick_params(axis='x', which='both', bottom=False, top=False)
ax3.set_xlim(-0.5,3.5)
ax3.set_ylim(0,190)

ax4.set_ylabel('Fade Rate (%/day)')
ax4.set_ylim([0,0.12])
ax4.set_xlim(-0.5,3.5)
ax4.tick_params(axis='x', which='both', bottom=False, top=False)

# shading for membrane family
region_y = np.linspace(0,200) 
ax3.fill_betweenx(y=region_y, x1=1.5, x2=4, facecolor=family_color, alpha=0.13, zorder=0)

ax4.fill_betweenx(y=region_y, x1=1.5, x2=4, facecolor=family_color, alpha=0.13, zorder=0)

fig.tight_layout()

ax1.text(-0.2, 1.1, 'a.', transform=ax1.transAxes, fontsize=13, fontweight='bold', va='top', ha='right')
ax2.text(-0.2, 1.1, 'b.', transform=ax2.transAxes, fontsize=13, fontweight='bold', va='top', ha='right')
ax3.text(-0.2, 1.1, 'c.', transform=ax3.transAxes, fontsize=13, fontweight='bold', va='top', ha='right')
ax4.text(-0.2, 1.1, 'd.', transform=ax4.transAxes, fontsize=13, fontweight='bold', va='top', ha='right')
```

cell NR211: fade rate: 0.080 +/- 0.003 %/day
cell NR212: fade rate: 0.069 +/- 0.001 %/day
cell N115: fade rate: 0.067 +/- 0.001 %/day
cell N117: fade rate: 0.078 +/- 0.003 %/day

Text(-0.2, 1.1, 'd.')

# Figure 3
### (plot discharge capacity instead of normalized capacity to obtain Figure S5)

```
# Nafion 211, 211, 212, 212, 115, 115, 117, 117
thick = [25, 25, 50, 50, 125, 125, 183, 183]
all_mems = ['NR211', 'NR211', 'NR212', 'NR212', 'N115', 'N115', 'N117', 'N117']

exp_loc1 = cycle_data_path # 117, 211
ff1 = ["2023-03-02_EMF_symcell_01M_AQDS_1MH2SO4_5mL10mL-02_out.csv",
       "2023-03-02_EMF_symcell_01M_AQDS_1MH2SO4_5mL10mL-06_out.csv",
       "2023-03-02_EMF_symcell_01M_AQDS_1MH2SO4_5mL10mL-03_out.csv",
       "2023-03-02_EMF_symcell_01M_AQDS_1MH2SO4_5mL10mL-07_out.csv",
      ]
#
exp_loc2 = cycle_data_path # 115, 212
ff2 = ["2023-03-31_EMF_symcell_01M_AQDS_1MH2SO4_5mL10mL-02_out.csv",
       "2023-03-31_EMF_symcell_01M_AQDS_1MH2SO4_5mL10mL-06_out.csv",
       "2023-03-31_EMF_symcell_01M_AQDS_1MH2SO4_5mL10mL-03_out.csv",
       "2023-03-31_EMF_symcell_01M_AQDS_1MH2SO4_5mL10mL-07_out.csv",
      ]

all_data = [exp_loc1 + ff1[2], exp_loc1 + ff1[3], exp_loc2 + ff2[2], exp_loc2 + ff2[3],
            exp_loc2 + ff2[0], exp_loc2 + ff2[1], exp_loc1 + ff1[0], exp_loc1 + ff1[1]
           ]
#############################################
fig = plt.figure(figsize=(double_width, double_width*0.8))
ax1 = plt.subplot(2, 2, 1) # norm cap vs time
ax2 = plt.subplot(2, 2, 2) # fade rate v name
ax3 = plt.subplot(2, 2, 3) # flux v fade rate
ax4 = plt.subplot(2, 2, 4) # CE v name

CE_skip = 2
start_fit = 5

barWidth = 0.3

c_map = plt.cm.Blues([0.4, 0.6, 0.8, 1.0])
c_map2 = [x for pair in zip(c_map,c_map) for x in pair]

c_map = plt.cm.Blues([0.4, 0.6, 0.8, 1.0])

poach_fades = []
poach_fades_err = []
poach_avg_CE = []
poach_CE_std = []

for idx,filepath in enumerate(all_data):
    df = pd.read_csv(filepath)
    charge_time, discharge_time, discharge, charge = get_cycle_data(df)
    CE_time, CE_vals = get_CE_vals(charge, discharge, discharge_time)
    plot_label = all_mems[idx]
    poach_avg_CE.append(np.average(CE_vals[10:]))
    poach_CE_std.append(np.std(CE_vals[10:]))

    # 1 norm cap vs time
    norm_cap = (discharge / discharge[0])*100
    ax1.plot(discharge_time, norm_cap, 'o', color=c_map2[idx],
             markerfacecolor='white', markersize=3.5, label=plot_label)

    # 2 fade rate vs name
    slope, intercept, r2, slope_conf_int, inter_conf_int, predictions, slope_error_CI, RSE = data_fitting(
        discharge_time[start_fit:], np.log(discharge[start_fit:]))
    fade = slope*-100
    print(f"cell {plot_label}: fade rate: {fade:.3f} +/- {slope_error_CI*100:.3f} %/day")
    poach_fades.append(fade)
    poach_fades_err.append(slope_error_CI*100)       
#
# bar plots setup
bar_W = 0.2
bar_labels = all_mems[::2]

# 2 fade v name
bar_data = [poach_fades[::2], poach_fades[1::2], AR_fades]
bar_data_err = [poach_fades_err[::2], poach_fades_err[1::2], AR_fades_err]
x = np.arange(len(bar_labels))
multy = 0

f_color = []
for idx,(d_set, d_err) in enumerate(zip(bar_data, bar_data_err)):
    offset = bar_W*multy
    if idx == 2:
        ax2.bar(x + offset, d_set, color=c_map, width=bar_W,  edgecolor=c_map,
                yerr=d_err, capsize=3, ecolor='k', linewidth=1.5)
    else:
        ax2.bar(x + offset, d_set, color=c_map, width=bar_W,  edgecolor=c_map, facecolor='white',
                yerr=d_err, capsize=3, ecolor='k', linewidth=1.5)
    multy +=1
ax2.set_xticks(x + bar_W, bar_labels)   
    
#############
# 3 flux vs fade rate
flux_poach = [x for pair in zip(poach_flux,poach_flux) for x in pair]
zz = [1,1,1,1,2,2,1,1]
for i,(x,y,z) in enumerate(zip(poach_fades, flux_poach, zz)):
    ax3.plot(x, y, 'o', color=c_map2[i], markersize=7, markerfacecolor='white', markeredgewidth=2, zorder=z)
ax3.set_yscale('log')

###########################################
# 4 CE vs membrane name
bar_data4 = [poach_avg_CE[::2], poach_avg_CE[1::2], AR_avg_CE]
bar_data4_err = [poach_CE_std[::2], poach_CE_std[1::2], AR_CE_std]
multy = 0
x = np.arange(len(bar_labels))

for idx,(d_set, d_err) in enumerate(zip(bar_data4, bar_data4_err)):
    offset = bar_W*multy
    if idx == 2:
        ax4.bar(x + offset, d_set, color=c_map, width=bar_W,  edgecolor=c_map,
                yerr=d_err, capsize=3, ecolor='k', linewidth=1.5)
    else:
        ax4.bar(x + offset, d_set, color=c_map, width=bar_W,  edgecolor=c_map, facecolor='white',
                yerr=d_err, capsize=3, ecolor='k', linewidth=1.5)
    multy +=1
ax4.set_xticks(x + bar_W, bar_labels)

##############################################
ax1.set_yscale('log')
ax1.set_xlabel('Time (days)')
ax1.set_ylabel('Normalized Capacity\n (% of first discharge)')
ax1.set_ylim([91.5,100.2])
ax1.set_xlim([0,4])
ax1.set_yticks([92, 94, 96, 98, 100])
ax1.yaxis.set_major_formatter(FormatStrFormatter('%d'))
ax1.yaxis.set_minor_formatter(mticker.NullFormatter())
min_ticks = [i for i in np.arange(90,100.1, step=0.5)]
ax1.yaxis.set_minor_locator(mticker.FixedLocator(min_ticks))


handles,labels = ax1.get_legend_handles_labels()
handles = [handles[0],handles[2],handles[4],handles[6]]
labels = [labels[0],labels[2],labels[4],labels[6]]
ax1.legend(handles,labels,loc=(-0.02,0.05),frameon=False, ncols=4, handletextpad=0.01, columnspacing=0.05)

ax2.set_ylabel('Fade Rate (%/day)')
ax2.set_ylim([0,2.1])
ax2.set_xlim(-0.5,3.9)
ax2.tick_params(axis='x', which='both', bottom=False, top=False)

# hacky way to get legend
circ1 = mpatches.Patch(edgecolor ='grey', facecolor='white', label='Pretreated', linewidth=1.5)
circ2 = mpatches.Patch(edgecolor ='grey', facecolor='gray', label='As-received', linewidth=1.5)
ax2.legend(handles=[circ1,circ2,], frameon=False)
ax4.legend(handles=[circ1,circ2,], frameon=False)

ax3.set_ylabel(r'Flux ($\mathregular{mol/{cm}^2\cdot}$s)')
ax3.set_xlabel('Fade Rate (%/day)')
ax3.set_ylim(1e-11,1e-9)
ax3.set_xlim(0,2.1)
ax3.text(0.1, 6e-10, 'Pretreated', color='gray', fontsize=11)

ax4.set_ylabel('Average CE (%)')
ax4.set_ylim([99.92,100.01])
ax4.set_xlim(-0.5,3.9)
ax4.set_yticks([99.92, 99.94, 99.96, 99.98, 100])
ax4.tick_params(axis='x', which='both', bottom=False, top=False)
ax4.yaxis.set_major_formatter(FormatStrFormatter('%.2f'))

# shading for membrane family
region_y = np.linspace(0,200) 
ax2.fill_betweenx(y=region_y, x1=1.7, x2=4, facecolor='blue', alpha=0.13, zorder=0)
ax4.fill_betweenx(y=region_y, x1=1.7, x2=4, facecolor='blue', alpha=0.13, zorder=0)

fig.tight_layout()

ax1.text(-0.2, 1.1, 'a.', transform=ax1.transAxes, fontsize=13, fontweight='bold', va='top', ha='right')
ax2.text(-0.2, 1.1, 'b.', transform=ax2.transAxes, fontsize=13, fontweight='bold', va='top', ha='right')
ax3.text(-0.2, 1.1, 'c.', transform=ax3.transAxes, fontsize=13, fontweight='bold', va='top', ha='right')
ax4.text(-0.2, 1.1, 'd.', transform=ax4.transAxes, fontsize=13, fontweight='bold', va='top', ha='right')
```

cell NR211: fade rate: 1.415 +/- 0.017 %/day
cell NR211: fade rate: 1.981 +/- 0.014 %/day
cell NR212: fade rate: 0.807 +/- 0.007 %/day
cell NR212: fade rate: 0.700 +/- 0.005 %/day
cell N115: fade rate: 0.140 +/- 0.001 %/day
cell N115: fade rate: 0.164 +/- 0.002 %/day
cell N117: fade rate: 0.186 +/- 0.004 %/day
cell N117: fade rate: 0.290 +/- 0.006 %/day

Text(-0.2, 1.1, 'd.')

# Zero-d model useful experiment-derived parameters

```
# NR211, NR212, N115, N117
thickness = [25, 50, 125, 183]                    # microns
poach_perm = [8.3e-9,  6.7e-9,  1.6e-9,  2.3e-9]  # cm^2/s
ohm_resist = [0.035, 0.038, 0.060, 0.075]         # ohms

AR_perm = [4.5e-11, 4.0e-11, 2.3e-10, 2.3e-10]    # cm^2/s
AR_ohm_resist = [0.033, 0.046, 0.066, 0.088]      # ohms
```

# Figure 4

```
# for plotting
fig_b_xvals = []
fig_b_yvals = []

fig_c_time_cycles = []
fig_c_timesteps = []
fig_c_disch_cap = []
fig_c_time_charge = []
fig_c_charge_cap = []

fig_c_voltage = []
fig_c_cls_conc_ox = []
fig_c_cls_conc_red = []
fig_c_ncls_conc_ox = []
fig_c_ncls_conc_red = []
fig_c_cls_conc_dimer = []
fig_c_ncls_conc_dimer = []

# set chemical degradation rate 
chem_deg = ChemicalDegradationReduced(rate_order=1, rate_constant=1.0e-8)

k_for = 0.03
k_back = k_for / 75

# timing
start_t = time()

for idx, (m,p,r) in enumerate(zip(thickness, poach_perm, ohm_resist)):
    dimer_cls = Dimerization(forward_rate_constant=k_for, backward_rate_constant=k_back)
    dimer_ncls = Dimerization(forward_rate_constant=k_for, backward_rate_constant=k_back)

    multi_cls = MultiDegradationMechanism([chem_deg, dimer_cls])
    multi_ncls = MultiDegradationMechanism([chem_deg, dimer_ncls])

    cell = ZeroDModel(volume_cls=0.005,      # L
                      volume_ncls=0.010,     # L
                      c_ox_cls=0.05,         # M
                      c_red_cls=0.05,        # M
                      c_ox_ncls=0.05,        # M
                      c_red_ncls=0.05,       # M
                      ocv_50_soc=0.0,        # V
                      resistance=r,          # ohms
                      k_0_cls=1e-3,          # cm/s
                      k_0_ncls=1e-3,         # cm/s
                      time_step=0.05,        # sec
                      num_electrons_cls=2,   # electrons
                      num_electrons_ncls=2,  # electrons
                      )

    protocol = ConstantCurrentConstantVoltage(voltage_limit_charge=0.2,
                                              voltage_limit_discharge=-0.2,
                                              current_cutoff_charge=0.005,
                                              current_cutoff_discharge=-0.005,
                                              current=0.05)
    # crossover
    cross = Crossover(membrane_thickness=m, permeability_ox=p, permeability_red=p)
    
    # putting it all together
    all_results = protocol.run(cell_model=cell,
                               duration=90000,  # cycle time to simulate (s)
                               cls_degradation=multi_cls,
                               ncls_degradation=multi_ncls,
                               crossover=cross,
                               )
    d_time = [t/86400 for t in all_results.discharge_cycle_time]  # now time is in days
    disch = all_results.discharge_cycle_capacity
    norm_cap_discharge = [(i / disch[0]) * 100 for i in disch]
    
    slope, *_ = data_fitting(d_time[1:], np.log(disch[1:]))
    print(f"membrane thickness: {m}um, fade rate: {slope*-100:.3f}%/day, 1st discharge: {disch[0]:.1f} C")
    
    # for later plotting
    fig_b_xvals.append(d_time)
    fig_b_yvals.append(norm_cap_discharge)

    # Nafion 211 for fig c
    if idx == 0:
        fig_c_time_cycles.append(d_time)
        fig_c_timesteps.append([t/86400 for t in all_results.step_time])
        fig_c_disch_cap.append(disch)
        
        fig_c_time_charge.append([t/86400 for t in all_results.charge_cycle_time])
        fig_c_charge_cap.append(all_results.charge_cycle_capacity)
        
        
        fig_c_voltage.append(all_results.cell_v)
        fig_c_cls_conc_ox.append(all_results.c_ox_cls)
        fig_c_cls_conc_red.append(all_results.c_red_cls)
        fig_c_ncls_conc_ox.append(all_results.c_ox_ncls)
        fig_c_ncls_conc_red.append(all_results.c_red_ncls) 
        fig_c_cls_conc_dimer.append(all_results.c_products_cls['c_dimer'])
        fig_c_ncls_conc_dimer.append(all_results.c_products_ncls['c_dimer'])        
#
end_t = time()
total_min = (end_t - start_t) / 60
print(f"elapsed time: {total_min:.1f} min")
```

90000 sec of cycling, time steps: 0.05 sec
Simulation stopped after 1800000 time steps: time duration reached.
membrane thickness: 25um, fade rate: 5.950%/day, 1st discharge: 72.3 C
90000 sec of cycling, time steps: 0.05 sec
Simulation stopped after 1800000 time steps: time duration reached.
membrane thickness: 50um, fade rate: 2.487%/day, 1st discharge: 71.8 C
90000 sec of cycling, time steps: 0.05 sec
Simulation stopped after 1800000 time steps: time duration reached.
membrane thickness: 125um, fade rate: 0.274%/day, 1st discharge: 71.5 C
90000 sec of cycling, time steps: 0.05 sec
Simulation stopped after 1800000 time steps: time duration reached.
membrane thickness: 183um, fade rate: 0.270%/day, 1st discharge: 71.5 C
elapsed time: 8.6 min

```
# Figure 4, split up so different spacing can be done for top vs shared bottom plots
gs_top = gridspec.GridSpec(7, 2, top=1)
gs_base = gridspec.GridSpec(7, 2, hspace=0.25)
fig = plt.figure(figsize=(double_width, double_width*0.9))

# Top (unshared) axes
ax1 = fig.add_subplot(gs_top[0:2,0])  # blank
ax2 = fig.add_subplot(gs_top[0:2,1])  # cap vs time, all membranes

ax1.axis('off')

# The four shared axes
ax3 = fig.add_subplot(gs_base[2, :])             # 211, cap
ax4 = fig.add_subplot(gs_base[3, :], sharex=ax3) # 211, voltage
ax5 = fig.add_subplot(gs_base[4, :], sharex=ax3) # 211, dimer conc cls/ncls
ax6 = fig.add_subplot(gs_base[5, :], sharex=ax3) # 211, ox conc cls/ncls
ax7 = fig.add_subplot(gs_base[6, :], sharex=ax3) # 211, red conc cls/ncls

# Hide shared x-tick labels
plt.setp(ax3.get_xticklabels(), visible=False)
plt.setp(ax4.get_xticklabels(), visible=False)
plt.setp(ax5.get_xticklabels(), visible=False)
plt.setp(ax6.get_xticklabels(), visible=False)

lbs = ["NR211", "NR212", "N115", "N117"]
c_map = plt.cm.Blues([0.4, 0.6, 0.8, 1.0])

skip = 50

ax2in = ax2.inset_axes([0.14, 0.29, 0.25, 0.25]) # x0,y0, width, height. of lower left corner

for idx,t in enumerate(thickness):
    ax2.plot(fig_b_xvals[idx], fig_b_yvals[idx], 'o--', color=c_map[idx],
             markerfacecolor='white', markersize=3.5, label=lbs[idx])
    ax2in.plot(fig_b_xvals[idx], fig_b_yvals[idx], 'o--', color=c_map[idx],
             markerfacecolor='white', markersize=3.5, label=lbs[idx])
#
ax2in.tick_params(axis='both', labelsize=6)
ax2in.set_xlim(0.85, 1.0)
ax2in.set_ylim(99.75, 99.8)
ax2in.tick_params('both', length=3.5, width=1, which='major')
ax2in.set_xticks([0.9, 1.0])
ax2in.set_yticks([99.75, 99.8])
ax2.indicate_inset_zoom(ax2in)
ax2.set_xticks([0.0, 0.5, 1.0])
ax2.legend(frameon=False, ncols=4, handletextpad=0.1, columnspacing=0.5, loc='lower left', fontsize=7)
#
ax2.set_xlabel("Time (days)", fontsize=9)
ax2.set_ylabel("Normalized Capacity\n(% of first discharge)", fontsize=8)
ax2.set_xlim(0,1.02)
ax2.set_ylim(94,100.2)

# naf 211 data only

# capacity
ax3.plot(fig_c_time_cycles[0], fig_c_disch_cap[0], 'o--', color=c_map[0], markerfacecolor='white', markersize=3.5)
ax3.set_ylabel("Discharge\ncapacity (C)", fontsize=8)
ax3.set_ylim([70, 72])

# cell voltage
ax4.plot(fig_c_timesteps[0][::skip], fig_c_voltage[0][::skip], 'k')
ax4.set_ylabel("Voltage (V)", fontsize=8)

fig_c_ncls_conc_dimer

# dimer concentrations
ax5.plot(fig_c_timesteps[0][::skip], fig_c_cls_conc_dimer[0][::skip], 'darkviolet', linestyle='-', label='CLS')
ax5.plot(fig_c_timesteps[0][::skip], fig_c_ncls_conc_dimer[0][::skip], 'darkviolet', linestyle='--', label='NCLS')
ax5.set_ylim(-0.005,0.1)
ax5.set_ylabel("Dimer", fontsize=8)
ax5.set_yticks([0.0, 0.05, 0.1])
ax5.legend(frameon=False, ncols=2, loc=(0.73,0.64))

# oxidized concentrations
ax6.plot(fig_c_timesteps[0][::skip], fig_c_cls_conc_ox[0][::skip], 'b', label='CLS')
ax6.plot(fig_c_timesteps[0][::skip], fig_c_ncls_conc_ox[0][::skip], 'b--', label='NCLS')
ax6.set_ylim(-0.005,0.1)
ax6.set_ylabel("Oxidized", fontsize=8)
ax6.set_yticks([0.0, 0.05, 0.1])
ax6.legend(frameon=False, ncols=2, loc=(0.73,0.64))

# reduced concentrations
ax7.plot(fig_c_timesteps[0][::skip], fig_c_cls_conc_red[0][::skip], 'r', label='CLS')
ax7.plot(fig_c_timesteps[0][::skip], fig_c_ncls_conc_red[0][::skip], 'r--', label='NCLS')
ax7.set_ylim(-0.005,0.1)
ax7.set_ylabel("Reduced", fontsize=8)
ax7.set_yticks([0.0, 0.05, 0.1])
ax7.legend(frameon=False, ncols=2, loc=(0.73,0.64))

ax7.set_xlabel("Time (days)", fontsize=9)

# set x range for shared plots
ax7.set_xlim([0.2,0.5])

# change tick lengths a bit
ax3.tick_params('both', length=3.5, width=1, which='major')
ax4.tick_params('both', length=3.5, width=1, which='major')
ax5.tick_params('both', length=3.5, width=1, which='major')
ax6.tick_params('both', length=3.5, width=1, which='major')
ax7.tick_params('both', length=3.5, width=1, which='major')
fig.text(0.03, 0.27, 'Concentration (M)', va='center', rotation='vertical', fontsize=9)

ax1.text(-0.37, 1.2, 'a.', transform=ax1.transAxes, fontsize=13, fontweight='bold', va='top', ha='right')
ax2.text(-0.2, 1.2, 'b.', transform=ax2.transAxes, fontsize=13, fontweight='bold', va='top', ha='right')
ax3.text(-0.17, 1.35, 'c.', transform=ax3.transAxes, fontsize=13, fontweight='bold', va='top', ha='right')
```

Text(-0.17, 1.35, 'c.')

# Figure 5

```
# get 211 and 117 values only
thik = [thickness[0], thickness[3]]
perm = [poach_perm[0], poach_perm[3]]
res = [ohm_resist[0], ohm_resist[3]]

# rate constants to use
fig5_k_dimer = 75.0      # 1/sec
fig5_k_forward = 0.03    # 1/(M*sec)
fig5_k_chemdeg = 1.0e-8  # 1/sec
```

### data for subplot A

```
fig_a_xvals_211 = []
fig_a_yvals_211 = []
fig_a_xvals_117 = []
fig_a_yvals_117 = []
##########################################
chem_deg = ChemicalDegradationReduced(rate_order=1, rate_constant=fig5_k_chemdeg)
k_dimer = [0, fig5_k_dimer, 100]

# timing
start_t = time()
for k in k_dimer:
    for idx, (m,p,r) in enumerate(zip(thik, perm, res)):
        if k == 0:
            multi_cls = chem_deg
            multi_ncls = chem_deg
        else:
            k_back = fig5_k_forward / k
            dimer_cls = Dimerization(forward_rate_constant=fig5_k_forward, backward_rate_constant=k_back)
            dimer_ncls = Dimerization(forward_rate_constant=fig5_k_forward, backward_rate_constant=k_back)

            multi_cls = MultiDegradationMechanism([chem_deg, dimer_cls])
            multi_ncls = MultiDegradationMechanism([chem_deg, dimer_ncls])

        cell = ZeroDModel(volume_cls=0.005,      # L
                          volume_ncls=0.010,     # L
                          c_ox_cls=0.05,         # M
                          c_red_cls=0.05,        # M
                          c_ox_ncls=0.05,        # M
                          c_red_ncls=0.05,       # M
                          ocv_50_soc=0.0,        # V
                          resistance=r,          # ohms
                          k_0_cls=1e-3,          # cm/s
                          k_0_ncls=1e-3,         # cm/s
                          time_step=0.05,        # sec
                          num_electrons_cls=2,   # electrons
                          num_electrons_ncls=2,  # electrons
                          )

        protocol = ConstantCurrentConstantVoltage(voltage_limit_charge=0.2,
                                                  voltage_limit_discharge=-0.2,
                                                  current_cutoff_charge=0.005,
                                                  current_cutoff_discharge=-0.005,
                                                  current=0.05)
        # crossover
        cross = Crossover(membrane_thickness=m, permeability_ox=p, permeability_red=p)

        # putting it all together
        all_results = protocol.run(cell_model=cell,
                                   duration=90000,  # cycle time to simulate (s)
                                   cls_degradation=multi_cls,
                                   ncls_degradation=multi_ncls,
                                   crossover=cross,
                                   )
        d_time = [t/86400 for t in all_results.discharge_cycle_time]  # now time is in days
        disch = all_results.discharge_cycle_capacity
        norm_cap_discharge = [(i / disch[0]) * 100 for i in disch]

        slope, *_ = data_fitting(d_time[1:], np.log(disch[1:]))
        print(f"membrane thickness: {m}um, k_dim={k}, fade rate: {slope*-100:.3f}%/day, 1st discharge: {disch[0]:.1f} C")

        # for later plotting
        if idx == 0:
            fig_a_xvals_211.append(d_time)
            fig_a_yvals_211.append(disch)
        else:
            fig_a_xvals_117.append(d_time)
            fig_a_yvals_117.append(disch)
#
end_t = time()
total_min = (end_t - start_t) / 60
print(f"elapsed time: {total_min:.1f} min")
```

90000 sec of cycling, time steps: 0.05 sec
Simulation stopped after 1800000 time steps: time duration reached.
membrane thickness: 25um, k_dim=0, fade rate: 0.043%/day, 1st discharge: 96.5 C
90000 sec of cycling, time steps: 0.05 sec
Simulation stopped after 1800000 time steps: time duration reached.
membrane thickness: 183um, k_dim=0, fade rate: 0.043%/day, 1st discharge: 96.5 C
90000 sec of cycling, time steps: 0.05 sec
Simulation stopped after 1800000 time steps: time duration reached.
membrane thickness: 25um, k_dim=75.0, fade rate: 5.950%/day, 1st discharge: 72.3 C
90000 sec of cycling, time steps: 0.05 sec
Simulation stopped after 1800000 time steps: time duration reached.
membrane thickness: 183um, k_dim=75.0, fade rate: 0.270%/day, 1st discharge: 71.5 C
90000 sec of cycling, time steps: 0.05 sec
Simulation stopped after 1800000 time steps: time duration reached.
membrane thickness: 25um, k_dim=100, fade rate: 6.230%/day, 1st discharge: 64.1 C
90000 sec of cycling, time steps: 0.05 sec
Simulation stopped after 1800000 time steps: time duration reached.
membrane thickness: 183um, k_dim=100, fade rate: 0.279%/day, 1st discharge: 63.2 C
elapsed time: 10.2 min

### data for subplot B
#### (increase simulation time to obtain Figure S15)

```
fig_b_xvals_211 = []
fig_b_yvals_211 = []
fig_b_xvals_117 = []
fig_b_yvals_117 = []

chem_deg = ChemicalDegradationReduced(rate_order=1, rate_constant=fig5_k_chemdeg)

perm_multi_ox = [1, 5, 1]
perm_multi_red = [1, 1, 5]
# timing
start_t = time()
for px_o,px_r in zip(perm_multi_ox, perm_multi_red):
    for idx, (m,p,r) in enumerate(zip(thik, perm, res)):

        cell = ZeroDModel(volume_cls=0.005,      # L
                          volume_ncls=0.010,     # L
                          c_ox_cls=0.05,         # M
                          c_red_cls=0.05,        # M
                          c_ox_ncls=0.05,        # M
                          c_red_ncls=0.05,       # M
                          ocv_50_soc=0.0,        # V
                          resistance=r,          # ohms
                          k_0_cls=1e-3,          # cm/s
                          k_0_ncls=1e-3,         # cm/s
                          time_step=0.05,        # sec
                          num_electrons_cls=2,   # electrons
                          num_electrons_ncls=2,  # electrons
                          )

        protocol = ConstantCurrentConstantVoltage(voltage_limit_charge=0.2,
                                                  voltage_limit_discharge=-0.2,
                                                  current_cutoff_charge=0.005,
                                                  current_cutoff_discharge=-0.005,
                                                  current=0.05)
        # crossover
        
        cross = Crossover(membrane_thickness=m,
                          permeability_ox=p*px_o,
                          permeability_red=p*px_r,
                         )
        
        # putting it all together
        all_results = protocol.run(cell_model=cell,
                                   duration=90000,  # cycle time to simulate (s)
                                   cls_degradation=chem_deg,
                                   ncls_degradation=chem_deg,
                                   crossover=cross,
                                   )
        d_time = [t/86400 for t in all_results.discharge_cycle_time]  # now time is in days
        disch = all_results.discharge_cycle_capacity
        norm_cap_discharge = [(i / disch[0]) * 100 for i in disch]

        slope, *_ = data_fitting(d_time[1:], np.log(disch[1:]))
        print(f"membrane thickness: {m}um, P_o X={px_o} P_r X={px_r}, fade rate: {slope*-100:.3f}%/day, 1st discharge: {disch[0]:.1f} C")

        # for later plotting
        if idx == 0:
            fig_b_xvals_211.append(d_time)
            fig_b_yvals_211.append(disch)
        else:
            fig_b_xvals_117.append(d_time)
            fig_b_yvals_117.append(disch)
#
end_t = time()
total_min = (end_t - start_t) / 60
print(f"elapsed time: {total_min:.1f} min")
```

90000 sec of cycling, time steps: 0.05 sec
Simulation stopped after 1800000 time steps: time duration reached.
membrane thickness: 25um, P_o X=1 P_r X=1, fade rate: 0.043%/day, 1st discharge: 96.5 C
90000 sec of cycling, time steps: 0.05 sec
Simulation stopped after 1800000 time steps: time duration reached.
membrane thickness: 183um, P_o X=1 P_r X=1, fade rate: 0.043%/day, 1st discharge: 96.5 C
90000 sec of cycling, time steps: 0.05 sec
Simulation stopped after 1800000 time steps: time duration reached.
membrane thickness: 25um, P_o X=5 P_r X=1, fade rate: 0.353%/day, 1st discharge: 97.0 C
90000 sec of cycling, time steps: 0.05 sec
Simulation stopped after 1800000 time steps: time duration reached.
membrane thickness: 183um, P_o X=5 P_r X=1, fade rate: 0.043%/day, 1st discharge: 96.5 C
90000 sec of cycling, time steps: 0.05 sec
Simulation stopped after 1800000 time steps: time duration reached.
membrane thickness: 25um, P_o X=1 P_r X=5, fade rate: -0.265%/day, 1st discharge: 96.1 C
90000 sec of cycling, time steps: 0.05 sec
Simulation stopped after 1800000 time steps: time duration reached.
membrane thickness: 183um, P_o X=1 P_r X=5, fade rate: 0.043%/day, 1st discharge: 96.5 C
elapsed time: 3.4 min

### data for subplot C

```
fig_c_xvals_211 = []
fig_c_yvals_211 = []
fig_c_xvals_117 = []
fig_c_yvals_117 = []

k_back = fig5_k_forward / fig5_k_dimer

dimer_cls = Dimerization(forward_rate_constant=fig5_k_forward, backward_rate_constant=k_back)
dimer_ncls = Dimerization(forward_rate_constant=fig5_k_forward, backward_rate_constant=k_back)

k_chem = [0, fig5_k_chemdeg, fig5_k_chemdeg*10]

# timing
start_t = time()
for k in k_chem:
    for idx, (m,p,r) in enumerate(zip(thik, perm, res)):
        if k == 0:
            multi_cls = dimer_cls
            multi_ncls = dimer_ncls
        else:
            chem_deg = ChemicalDegradationReduced(rate_order=1, rate_constant=k)

            multi_cls = MultiDegradationMechanism([chem_deg, dimer_cls])
            multi_ncls = MultiDegradationMechanism([chem_deg, dimer_ncls])

        cell = ZeroDModel(volume_cls=0.005,      # L
                          volume_ncls=0.010,     # L
                          c_ox_cls=0.05,         # M
                          c_red_cls=0.05,        # M
                          c_ox_ncls=0.05,        # M
                          c_red_ncls=0.05,       # M
                          ocv_50_soc=0.0,        # V
                          resistance=r,          # ohms
                          k_0_cls=1e-3,          # cm/s
                          k_0_ncls=1e-3,         # cm/s
                          time_step=0.05,        # sec
                          num_electrons_cls=2,   # electrons
                          num_electrons_ncls=2,  # electrons
                          )

        protocol = ConstantCurrentConstantVoltage(voltage_limit_charge=0.2,
                                                  voltage_limit_discharge=-0.2,
                                                  current_cutoff_charge=0.005,
                                                  current_cutoff_discharge=-0.005,
                                                  current=0.05)
        # crossover
        cross = Crossover(membrane_thickness=m, permeability_ox=p, permeability_red=p)

        # putting it all together
        all_results = protocol.run(cell_model=cell,
                                   duration=90000,  # cycle time to simulate (s)
                                   cls_degradation=multi_cls,
                                   ncls_degradation=multi_ncls,
                                   crossover=cross,
                                   )
        d_time = [t/86400 for t in all_results.discharge_cycle_time]  # now time is in days
        disch = all_results.discharge_cycle_capacity
        norm_cap_discharge = [(i / disch[0]) * 100 for i in disch]

        slope, *_ = data_fitting(d_time[1:], np.log(disch[1:]))
        print(f"membrane thickness: {m}um, k_chem={k}, fade rate: {slope*-100:.3f}%/day, 1st discharge: {disch[0]:.1f} C")

        # for later plotting
        if idx == 0:
            fig_c_xvals_211.append(d_time)
            fig_c_yvals_211.append(disch)
        else:
            fig_c_xvals_117.append(d_time)
            fig_c_yvals_117.append(disch)
#
end_t = time()
total_min = (end_t - start_t) / 60
print(f"elapsed time: {total_min:.1f} min")
```

90000 sec of cycling, time steps: 0.05 sec
Simulation stopped after 1800000 time steps: time duration reached.
membrane thickness: 25um, k_chem=0, fade rate: 5.914%/day, 1st discharge: 72.3 C
90000 sec of cycling, time steps: 0.05 sec
Simulation stopped after 1800000 time steps: time duration reached.
membrane thickness: 183um, k_chem=0, fade rate: 0.233%/day, 1st discharge: 71.5 C
90000 sec of cycling, time steps: 0.05 sec
Simulation stopped after 1800000 time steps: time duration reached.
membrane thickness: 25um, k_chem=1e-08, fade rate: 5.950%/day, 1st discharge: 72.3 C
90000 sec of cycling, time steps: 0.05 sec
Simulation stopped after 1800000 time steps: time duration reached.
membrane thickness: 183um, k_chem=1e-08, fade rate: 0.270%/day, 1st discharge: 71.5 C
90000 sec of cycling, time steps: 0.05 sec
Simulation stopped after 1800000 time steps: time duration reached.
membrane thickness: 25um, k_chem=1e-07, fade rate: 6.280%/day, 1st discharge: 72.3 C
90000 sec of cycling, time steps: 0.05 sec
Simulation stopped after 1800000 time steps: time duration reached.
membrane thickness: 183um, k_chem=1e-07, fade rate: 0.598%/day, 1st discharge: 71.5 C
